Repository: ukurumbail/iterative_catalyst_design

iterative_catalyst_design
==============================

A software package that predicts improved catalysts based on experimental and computational data.

Usage:

(1) Extracting Raw Data

Raw data contains lots of meta-data and reactor operating condition data. The first step is to extract the meaningful data from the raw data. In our case, each reaction has 6 reactors. You can do this for as many reactions as you want to create a dataset. The list of reactions you put should be stored at "./data/raw/Runs_To_Analyze" as a .txt file with a format identical to the ones already there.

For example:

python ./src/data/make_dataset.py "Round 8 Predictions.txt" Round8-Standardized --cleanup=True --averaging=True

will take the file "./data/raw/Runs_To_Analyze/Round 8 Predictions.txt", load in the raw datafiles with folder names listed in that text file and parse through the raw data to create your dataset. 

You should always have --cleanup=True because this eliminates data that, for one reason or another, we have chosen to exclude (e.g. it was data being used for transport limitation testing). --averaging=True generates another dataset with averaged values.

This will produce output files under ./data/processed with the names "1-preprocessed_Round8-Standardized.csv", "2-cleanedup_Round8-Standardized.csv", and "3-averaged_Round8-Standardized.csv." You should use file #2 if you want the individual datapoints (e.g. you are incorporating uncertainty) and file #3 if you are using the averaged datapoints to make predicitons (e.g. if a catalyst was tested 3x the averaged would average the 3 to produce 1 datapoint whereas the cleanedup would report 3 separate datapoints).

(2) Making Predictions

Once you have processed data you can then make predictions by running each model script. Examples are below:

python ./src/models/knn.py "./data/processed/3-averaged_Round8-Standardized.csv" knn-dense-round-9-predictions --grid=dense
python ./src/models/gaussian_process.py "./data/processed/3-averaged_Round8-Standardized.csv" gp-dense-round-9-predictions --grid=dense
python ./src/models/gp_white_kernel.py "./data/processed/2-cleanedup_Round8-Standardized.csv" go-white-dense-round-9-predictions --grid=dense

All other models in the project can be ignored / aren't supported. knn and gaussian_process used averaged data (file #3 above) whereas gp_white_kernel uses cleaned up data (file #2 above). This will output model predictions at ./models/predictions along with giving you some details in the command line interface. 

Any questions please feel free to reach out to ukurumbail@wisc.edu or the corresponding author of the associated manuscript. Thanks!

Project Organization
------------

    ├── LICENSE
    ├── README.md          <- The top-level README for developers using this project.
    ├── data
    │   ├── external       <- Data from third party sources. (NOT USED)
    │   ├── interim        <- Intermediate data that has been transformed. (NOT USED)
    │   ├── processed      <- The final, canonical data sets for modeling.
    │   └── raw            <- The original, immutable data dump.
    │
    ├── docs               <- A default Sphinx project; see sphinx-doc.org for details (NOT USED)
    │
    ├── models             <- Trained and serialized models, model predictions, or model summaries 
    │   ├── predictions    <- Predictions from the models as well as a log of parameters and inputs for each set of predictions.
    │
    ├── notebooks          <- Jupyter notebooks. Naming convention is a number (for ordering),
    │                         the creator's initials, and a short `-` delimited description, e.g.
    │                         `1.0-jqp-initial-data-exploration`.
    │
    ├── references         <- Data dictionaries, manuals, and all other explanatory materials. (NOT USED)
    │
    ├── reports            <- Generated analysis as HTML, PDF, LaTeX, etc. (NOT USED)
    │   └── figures        <- Generated graphics and figures to be used in reporting (NOT USED)
    │
    ├── requirements.txt   <- The requirements file for reproducing the analysis environment, e.g.
    │                         generated with `pip freeze > requirements.txt` (NOT USED)
    │
    ├── setup.py           <- makes project pip installable (pip install -e .) so src can be imported
    ├── src                <- Source code for use in this project. 
    │   ├── __init__.py    <- Makes src a Python module
    │   │
    │   ├── data           <- Scripts to download or generate data
    │   │   └── make_dataset.py <- Allows you to convert the raw data in our specific auto_rxn output format into processed data for the ML model.
    │   │
    │   ├── features       <- Scripts to turn raw data into features for modeling (NOT USED)
    │   │   └── build_features.py
    │   │
    │   ├── models         <- Scripts to train models and then use trained models to make
    │   │   │                 predictions
    │   │

File: notebooks/manuscript_figures/all-data-no-duplicates-sorted-by-k_d.csv
,Unnamed: 0,Catalyst,Reaction,Tube,Date,Mass Catalyst,Mass Diluent,k_d,Y0,lifetime_yield,Y_pc,sqrtY0Y_pc,Pt,Sn,Ga,Fe,Cu,Ca,Mn,Zn
0,0,Pt1/γ-Al2O3 2/5/24,24-005,1,2024-02-05,20.0,120.2,0.0119512903039725,0.093140911555937,7.793377048583425,7.350753388730267,0.8274393459639386,1,0.0,0.0,0.0,0.0,0.0,0,0
1,1,Pt1/γ-Al2O3 2/5/24,24-005,2,2024-02-05,20.1,120.0,0.0116948462585647,0.138307681994243,11.826378811346336,11.112063336777371,1.239711144695768,1,0.0,0.0,0.0,0.0,0.0,0,0
2,2,Pt1/γ-Al2O3 2/5/24,24-005,3,2024-02-05,20.0,120.0,0.0105220760137722,0.0631628255326537,6.002886260276088,5.522448623106077,0.5906043166912117,1,0.0,0.0,0.0,0.0,0.0,0,0
3,3,Pt1/γ-Al2O3 2/5/24,24-005,4,2024-02-05,20.0,120.0,0.0093525476335304,0.0553204586348565,5.915014903161105,5.288208413595073,0.5408753227840837,1,0.0,0.0,0.0,0.0,0.0,0,0
4,4,Pt1/γ-Al2O3 2/5/24,24-005,5,2024-02-05,20.1,120.2,0.0092630033312847,0.0620636199831625,6.700161682286135,5.974730554403055,0.6089445020937964,1,0.0,0.0,0.0,0.0,0.0,0,0
5,5,Pt1/γ-Al2O3 2/5/24,24-005,6,2024-02-05,19.9,120.2,0.009776706955142,0.0887409261624379,9.076770590506902,8.208013049393076,0.8534557281760535,1,0.0,0.0,0.0,0.0,0.0,0,0
6,6,Pt1Sn4Ca4/Al2O3,24-006,1,2024-02-08,19.9,119.9,0.0006422927223731,0.3223467822811584,501.86896262836007,71.69538263896838,4.8073668362304,1,4.0,0.0,0.0,0.0,4.0,0,0
7,7,Pt1Sn4Ca4/Al2O3,24-006,2,2024-02-08,20.1,120.0,0.0004270409799184,0.3232036220400373,756.8445119758625,73.7262489674259,4.881453749212176,1,4.0,0.0,0.0,0.0,4.0,0,0
8,8,Pt1Sn4Ca4/Al2O3,24-006,3,2024-02-08,20.1,119.9,0.0005268578864323,0.3231082018678409,613.2739210867019,72.84355482267607,4.851427626628718,1,4.0,0.0,0.0,0.0,4.0,0,0
9,9,Pt1Sn4Ca4/Al2O3,24-006,4,2024-02-08,20.0,119.9,0.00056606844118,0.3193554421810806,564.1640108312095,71.66690570081514,4.784058565677642,1,4.0,0.0,0.0,0.0,4.0,0,0
10,10,Pt1Sn4Ca4/Al2O3,24-006,5,2024-02-08,20.0,119.9,0.0004624613527895,0.3254288029181708,703.6886454516266,73.9245682127073,4.9048123042277565,1,4.0,0.0,0.0,0.0,4.0,0,0
11,11,Pt1Sn4Ca4/Al2O3,24-006,6,2024-02-08,20.1,120.1,0.0004317513191251,0.3180658394660367,736.6875916222373,72.5139699178874,4.802521911969564,1,4.0,0.0,0.0,0.0,4.0,0,0
12,12,Pt1Sn4Ca4/Al2O3 wTC,24-007,1,2024-02-12,20.0,119.9,0.0007422643230511,0.3189555164837782,429.7061122009211,70.11841933816483,4.729128530187196,1,4.0,0.0,0.0,0.0,4.0,0,0
13,14,Pt1Sn4Ca4/Al2O3 wTC,24-007,3,2024-02-12,20.0,119.9,0.0005469938362799,0.3267161458167357,597.2940171295056,73.48300129952554,4.899804380546959,1,4.0,0.0,0.0,0.0,4.0,0,0
14,18,Pt1Sn4Ca4/Al2O3 (1.4),24-008,1,2024-02-14,20.0,120.1,0.0005444910355324,0.3263966891825817,599.4528245325516,73.43272108560902,4.89573253354498,1,4.0,0.0,0.0,0.0,4.0,0,0
15,24,Pt1Sn4Cu4/Al2O3,24-009,1,2024-02-16,19.9,120.0,0.001115561527213,0.3245698643116549,290.94752408907766,68.34046400736375,4.709697987118238,1,4.0,0.0,0.0,4.0,0.0,0,0
16,25,Pt1Sn4Ga4/Al2O3,24-009,2,2024-02-16,20.1,120.1,0.0013305424439535,0.2559950582661182,192.39901697946647,52.5950448393678,3.669342116533025,1,4.0,4.0,0.0,0.0,0.0,0,0
17,26,Pt1Sn4Fe4/Al2O3,24-009,3,2024-02-16,20.0,120.0,0.0015004368558375,0.2829073046882857,188.5499570259199,57.01690708556181,4.016279311158366,1,4.0,0.0,4.0,0.0,0.0,0,0
18,27,Pt1Ga4Cu4/Al2O3,24-009,4,2024-02-16,20.1,120.0,0.0049884888308748,0.0680714331188575,13.645702220990929,9.52432536022642,0.8051921986463181,1,0.0,4.0,0.0,4.0,0.0,0,0
19,28,Pt1Ga4Fe4/Al2O3,24-009,5,2024-02-16,20.1,120.1,0.005174767250647,0.1161826641528096,22.45176614238689,15.967198526956512,1.3620248396848809,1,0.0,4.0,4.0,0.0,0.0,0,0
20,29,Pt1Ga4Ca4/Al2O3,24-009,6,2024-02-16,20.0,120.1,0.0027216304617488,0.1675988102097966,61.58029628390552,29.534992557563704,2.224866200966448,1,0.0,4.0,0.0,0.0,4.0,0,0
21,30,Pt1Cu4Ca4/Al2O3,24-010,1,2024-02-19,20.1,119.9,0.001985973696652,0.2576636199396211,129.7417082481966,49.18898419583318,3.560085915964837,1,0.0,0.0,0.0,4.0,4.0,0,0
22,31,Pt1Fe4Cu4/Al2O3,24-010,2,2024-02-19,20.1,120.1,0.0060955166276035,0.145620301286176,23.889738997140046,18.35787380116712,1.6350165485093886,1,0.0,0.0,4.0,4.0,0.0,0,0
23,32,Pt1Fe4Ca4/Al2O3,24-010,3,2024-02-19,20.0,120.0,0.0030002179758588,0.2068985966136595,68.96118824647552,35.39593027957799,2.706172259978959,1,0.0,0.0,4.0,0.0,4.0,0,0
24,33,Pt1Ca1/Al2O3,24-010,4,2024-02-19,20.1,120.1,0.0066394874444986,0.0527474530705072,7.944506787826316,6.3300416253643,0.5778352477724606,1,0.0,0.0,0.0,0.0,1.0,0,0
25,34,Pt1Ca4/Al2O3,24-010,5,2024-02-19,20.0,120.1,0.005610320959041,0.2119103459295049,37.77151921905841,27.945063332171504,2.433484751902585,1,0.0,0.0,0.0,0.0,4.0,0,0
26,35,Pt1Ca8/Al2O3,24-010,6,2024-02-19,20.1,120.0,0.0065548661940444,0.1620405706661287,24.72065269819754,19.59390670134039,1.7818551634361537,1,0.0,0.0,0.0,0.0,8.0,0,0
27,40,Pt1Cu4/Al2O3,24-011,5,2024-02-20,19.9,120.0,0.0040466168873595,0.2487892596273455,61.48080397837751,38.20214673407447,3.0829018476340764,1,0.0,0.0,0.0,4.0,0.0,0,0
28,41,Pt1/γ-Al2O3,24-011,6,2024-02-20,20.0,119.9,0.0066543764893232,0.0534350168560079,8.030056150526343,6.4040266351640325,0.584978009156168,1,0.0,0.0,0.0,0.0,0.0,0,0
29,42,Pt1Sn4,24-015,1,2024-03-14,20.0,120.0,0.0014813097558588,0.3312599692836507,223.6264008749413,66.90613583610504,4.707794016517282,1,4.0,0.0,0.0,0.0,0.0,0,0
30,43,Pt1Sn1,24-015,2,2024-03-14,19.9,120.0,0.0020272727833196,0.2914202530431443,143.74989663006366,55.38016641836989,4.017325243394266,1,1.0,0.0,0.0,0.0,0.0,0,0
31,44,Pt1Sn8,24-015,3,2024-03-14,20.1,119.9,0.0008331246725467,0.2883691261111327,346.1296197478081,62.72846353448965,4.253110886367159,1,8.0,0.0,0.0,0.0,0.0,0,0
32,45,Pt1Fe1,24-015,4,2024-03-14,19.9,120.2,0.0045084269563877,0.1552964633884175,34.44581999235629,22.771807871318792,1.880526848352965,1,0.0,0.0,1.0,0.0,0.0,0,0
33,46,Pt1Fe4,24-015,5,2024-03-14,20.1,120.0,0.0048449451671549,0.2099160983677914,43.32682643982517,29.78226426434584,2.500355317735857,1,0.0,0.0,4.0,0.0,0.0,0,0
34,47,Pt1Fe8,24-015,6,2024-03-14,20.0,120.0,0.0032464572887754,0.0455272041346614,14.02365720074931,7.589660254067314,0.587823112593958,1,0.0,0.0,8.0,0.0,0.0,0,0
35,48,Pt1Cu8,24-016,1,2024-03-15,20.0,120.0,0.0046450283709326,0.3259595144167236,70.17384790510415,47.15832503598846,3.92067656526738,1,0.0,0.0,0.0,8.0,0.0,0,0
36,49,Pt1Ga1,24-016,2,2024-03-15,20.0,120.0,0.0026394490201994,0.2385829012852574,90.39117613539992,42.41623146154196,3.1811613545498902,1,0.0,1.0,0.0,0.0,0.0,0,0
37,50,Pt1Ga4,24-016,3,2024-03-15,20.1,119.9,0.0036896793422715,0.1342580343682345,36.38745319412506,21.37768832448925,1.6941447440471793,1,0.0,4.0,0.0,0.0,0.0,0,0
38,51,Pt1Ga8,24-016,4,2024-03-15,20.1,120.0,0.0034911111333737,0.0754272259394872,21.605506974106166,12.25826276661391,0.9615647431780092,1,0.0,8.0,0.0,0.0,0.0,0,0
39,52,Pt1Cu1,24-016,5,2024-03-15,20.0,120.0,0.0063048359455873,0.2114540895298734,33.538396772697524,26.152810292736103,2.351620438994783,1,0.0,0.0,0.0,1.0,0.0,0,0
40,54,Pt1Sn4Cu1Ca1,24-023,1,2024-04-03,20.1,120.2,0.0012899202571286,0.2619372748219735,203.06470370893493,54.06507649426536,3.76319794854714,1,4.0,0.0,0.0,1.0,1.0,0,0
41,55,Pt1Sn1Ga1,24-023,2,2024-04-03,20.0,120.0,0.0017249220522856,0.2979019363138279,172.70457869042698,58.544552264902286,4.176186715215268,1,1.0,1.0,0.0,0.0,0.0,0,0
42,56,Pt1Sn4Fe1Ca1,24-023,3,2024-04-03,20.2,120.2,0.0007691799241214,0.2978958515403481,387.29020635918494,65.28390414432509,4.40996646437954,1,4.0,0.0,1.0,0.0,1.0,0,0
43,57,Pt1Sn1Ga1Cu1,24-023,4,2024-04-03,20.0,120.1,0.0038468700484076,0.2533504007982487,65.85884046255154,39.69796847005664,3.171355581256237,1,1.0,1.0,0.0,1.0,0.0,0,0
44,58,Pt1Sn4Fe1Cu1Ca1,24-023,5,2024-04-03,20.1,120.2,0.0010124754909963,0.2647797375203708,261.5171822676093,56.4154994157714,3.864929640677639,1,4.0,0.0,1.0,1.0,1.0,0,0
45,59,Pt1Sn4Fe1Cu1,24-023,6,2024-04-03,2.0,119.9,0.0011747725750064,0.2402640311284335,204.51961191476204,50.24743042236648,3.474571943005823,1,4.0,0.0,1.0,1.0,0.0,0,0
46,60,Pt1Sn1Fe1Ca4,24-025,1,2024-04-08,20.1,119.9,0.002211173149206,0.2956104466203735,133.68941583182576,55.05277480757284,4.034126342661748,1,1.0,0.0,1.0,0.0,4.0,0,0
47,61,Pt1Sn4Cu4Ca1,24-025,2,2024-04-08,20.1,120.1,0.0010433054953175,0.278441484186865,266.88394284946884,59.11625419584343,4.05714401492708,1,4.0,0.0,0.0,4.0,1.0,0,0
48,62,Pt1Sn1Fe1Cu1Ca4,24-025,3,2024-04-08,19.9,120.0,0.0020048112769345,0.3152269220966334,157.23520997878407,60.052955228314815,4.350897406217321,1,1.0,0.0,1.0,1.0,4.0,0,0
49,63,Pt1Sn1Cu1Ca4,24-025,4,2024-04-08,19.9,119.9,0.0018314580541931,0.3185959204526039,173.95753057143028,61.87211056405741,4.439842566522055,1,1.0,0.0,0.0,1.0,4.0,0,0
50,64,Pt1Sn4Fe1Ca4,24-025,5,2024-04-08,20.2,120.0,0.000612798123262,0.3150262495629302,514.0783524041835,70.30935947582188,4.706303626503504,1,4.0,0.0,1.0,0.0,4.0,0,0
51,65,Pt1Sn8Fe1Ca1,24-025,6,2024-04-08,19.9,120.1,0.0007485682840383,0.1901377559539142,254.0018860112012,41.76876369970222,2.818123311501946,1,8.0,0.0,1.0,0.0,1.0,0,0
52,66,Pt1Sn4Ga1Ca4,24-030,1,2024-04-26,20.2,120.0,0.0010179640523343,0.235501661356792,231.3457541224076,50.14564605469723,3.4364782780763887,1,4.0,1.0,0.0,0.0,4.0,0,0
53,67,Pt1Sn4Ga4Fe1Ca1,24-030,2,2024-04-26,20.1,120.1,0.001372036636743,0.1403878570439766,102.32077867630872,28.707606859148555,2.007535655428523,1,4.0,4.0,1.0,0.0,1.0,0,0
54,68,Pt1Sn4Cu1Ca4,24-030,3,2024-04-26,20.1,120.1,0.0011147644298343,0.1871218123818092,167.85771717672125,39.40341245231668,2.715370684106582,1,4.0,0.0,0.0,1.0,4.0,0,0
55,69,Pt1Sn1Cu8,24-030,4,2024-04-26,20.2,120.2,0.0050247369387518,0.2264443428772935,45.06591004414689,31.5726646300237,2.673845787443786,1,1.0,0.0,0.0,8.0,0.0,0,0
56,70,Pt1Sn4Ga1Fe4Ca1,24-030,5,2024-04-26,19.9,120.0,0.0011046822769654,0.1673315973241778,151.47486369006447,35.27682698204644,2.4295941651713124,1,4.0,1.0,4.0,0.0,1.0,0,0
57,71,Pt1Sn1Cu8Ca1,24-030,6,2024-04-26,20.2,120.0,0.0027952017588873,0.2707183604200087,96.85109833637696,47.33359012642947,3.579674833252274,1,1.0,0.0,0.0,8.0,1.0,0,0
58,72,Pt1Sn1Fe1Cu4Ca1,24-031,1,2024-05-03,20.1,119.9,0.0022007804976169,0.3280283434064875,149.0509134198891,61.1596305347732,4.479072703995157,1,1.0,0.0,1.0,4.0,1.0,0,0
59,73,Pt1Sn1Cu4Ca1,24-031,2,2024-05-03,20.1,119.8,0.0022774472350161,0.2856341922923651,125.41857738817949,52.81098999892614,3.883892953275546,1,1.0,0.0,0.0,4.0,1.0,0,0
60,74,Pt1Cu8Ca4,24-031,3,2024-05-03,20.1,120.1,0.0019520137656905,0.2805934908781888,143.7456517008364,53.767927895787714,3.884189823575288,1,0.0,0.0,0.0,8.0,4.0,0,0
61,75,Pt1Sn1Ga1Cu4Ca1,24-031,4,2024-05-03,19.9,120.0,0.0027885543691212,0.3240444457115494,116.20517401411146,56.69755698601541,4.286318750015257,1,1.0,1.0,0.0,4.0,1.0,0,0
62,76,Pt1Sn1Cu8Ca4,24-031,5,2024-05-03,20.1,119.9,0.0022416799143583,0.3095634616580257,138.09440842789866,57.459280023115085,4.217498503655141,1,1.0,0.0,0.0,8.0,4.0,0,0
63,77,Pt1Fe1Cu8Ca4,24-031,6,2024-05-03,19.8,120.0,0.0012239861235915,0.2799073466676227,228.6850653553916,58.20998548951235,4.0365087127281445,1,0.0,0.0,1.0,8.0,4.0,0,0
64,78,Pt1Sn3.5Fe2Ca2.5,24-034,1,2024-05-20,20.1,120.1,0.0011511047783182,0.2997956469099318,260.44166661172386,62.8675553660082,4.341361472003729,1,3.5,0.0,2.0,0.0,2.5,0,0
65,79,Pt1Sn4Fe1.5Ca2.5,24-034,2,2024-05-20,20.2,120.1,0.000907646083285,0.2959166209732561,326.026439625292,63.817039611683946,4.345632603247306,1,4.0,0.0,1.5,0.0,2.5,0,0
66,80,Pt1Sn4Fe2Ca2,24-034,3,2024-05-20,19.9,119.9,0.0010155332428166,0.2904951934822835,286.0518801694434,61.87279601149112,4.239545948406264,1,4.0,0.0,2.0,0.0,2.0,0,0
67,81,Pt1Sn3.5Fe1.5Ca2.5,24-034,4,2024-05-20,20.0,119.9,0.0010219909749227,0.3017687107954839,295.2753186673684,64.22618893359702,4.402437306061127,1,3.5,0.0,1.5,0.0,2.5,0,0
68,82,Pt1Sn3.5Fe1.5Ca3,24-034,5,2024-05-20,20.1,119.9,0.001058965661366,0.2975194289490603,280.9528578719568,63.05309995853185,4.331226419056203,1,3.5,0.0,1.5,0.0,3.0,0,0
69,83,Pt1Sn4Fe2Ca2.5,24-034,6,2024-05-20,19.9,120.0,0.0006973906617819,0.2841096706087537,407.38955391632015,62.78549461155948,4.223501650656461,1,4.0,0.0,2.0,0.0,2.5,0,0
70,84,Pt1Sn3Cu2Ca3.5,24-035,1,2024-05-26,20.1,119.8,0.0009928827690166,0.3195752269037737,321.86602172609963,68.24439119997429,4.670033918789208,1,3.0,0.0,0.0,2.0,3.5,0,0
71,85,Pt1Sn3Ga0.5Fe0.5Cu2.5Ca3.5,24-035,2,2024-05-26,20.0,119.9,0.0007057822315659,0.3000606642926711,425.1462432355504,66.245641095484,4.45844267358063,1,3.0,0.5,0.5,2.5,3.5,0,0
72,86,Pt1Sn2.5Fe0.5Cu1.5Ca3,24-035,3,2024-05-26,20.2,120.1,0.0008329752967607,0.33005969518294,396.24187711984274,71.79858884714835,4.868040709510863,1,2.5,0.0,0.5,1.5,3.0,0,0
73,87,Pt1Sn3Ga0.5Fe0.5Cu3Ca3.5,24-035,4,2024-05-26,20.1,120.1,0.0007234183848726,0.3136608904016615,433.5815856502877,69.10600017737364,4.6557329764208335,1,3.0,0.5,0.5,3.0,3.5,0,0
74,88,Pt1Sn3Ga0.5Fe0.5Cu3Ca5,24-035,5,2024-05-26,20.2,120.1,0.0007800192512328,0.2835923965897846,363.5710223068921,62.07101445627068,4.195577165112443,1,3.0,0.5,0.5,3.0,5.0,0,0
75,89,Pt1Sn2Fe2Ca3,24-035,6,2024-05-26,20.2,119.9,0.000839471522232,0.3119113124572023,371.55675230990016,67.79962691882362,4.59863790881158,1,2.0,0.0,2.0,0.0,3.0,0,0
76,90,Pt1Sn5.5Ca4.5,24-038,1,2024-05-30,20.0,120.1,0.0009555973343159,0.2193564333026613,229.54902177462287,47.04481036766367,3.2124105913862824,1,5.5,0.0,0.0,0.0,4.5,0,0
77,91,Pt1Sn5.5Ca4,24-038,2,2024-05-30,20.0,120.1,0.0009639672728538,0.2221383247116305,230.4417701380941,47.59544240360563,3.2515798989792417,1,5.5,0.0,0.0,0.0,4.0,0,0
78,92,Pt1Sn2.5,24-038,3,2024-05-30,19.9,120.0,0.0035567774793658,0.295372616326667,83.045008590004,47.67882357907008,3.7527348512688072,1,2.5,0.0,0.0,0.0,0.0,0,0
79,93,Pt1Sn6Ca4,24-038,4,2024-05-30,19.9,119.9,0.0009107562474314,0.1800675445510689,197.7121156828679,38.81919634055654,2.643875444586953,1,6.0,0.0,0.0,0.0,4.0,0,0
80,94,Pt1Sn5Ca5,24-038,5,2024-05-30,20.0,120.2,0.0010796621734441,0.2314807956197856,214.40113520078725,48.94108083496131,3.365846153669102,1,5.0,0.0,0.0,0.0,5.0,0,0
81,95,Pt1Sn6Ca3.5,24-038,6,2024-05-30,19.8,119.8,0.0007269059151302,0.1567181630568189,215.59621375310127,34.5142335890878,2.325727259890076,1,6.0,0.0,0.0,0.0,3.5,0,0
82,96,Pt1Sn3Fe0.5Ca2.5,24-049,1,2024-06-19,20.2,120.0,0.0009740902700015,0.3165988730998572,325.0200549681557,67.7554302743747,4.631554044946791,1,3.0,0.0,0.5,0.0,2.5,0,0
83,97,Pt1Sn3Ga1.5Fe3.5Cu1.5Ca4,24-049,2,2024-06-19,20.1,119.9,0.0014739365627527,0.2210691187728818,149.98550436933596,44.687562154662594,3.143094014763104,1,3.0,1.5,3.5,1.5,4.0,0,0
84,98,Pt1Sn3Fe1Ca2.5,24-049,3,2024-06-19,19.8,120.0,0.000836827031568,0.3136434354650998,374.80079351332944,68.19704882747212,4.62488450480977,1,3.0,0.0,1.0,0.0,2.5,0,0
85,99,Pt1Sn3Ga0.5Fe3.5Cu1.5Ca4,24-049,4,2024-06-19,20.2,120.0,0.0010769186185151,0.2942375204739882,273.22168585003146,62.22909185739213,4.279034200548893,1,3.0,0.5,3.5,1.5,4.0,0,0
86,100,Pt1Sn3Fe2Cu0.5Ca3,24-049,5,2024-06-19,20.1,119.9,0.0013628933099959,0.2749022931878463,201.7049252290067,56.272511411217934,3.93312120718178,1,3.0,0.0,2.0,0.5,3.0,0,0
87,101,Pt1Sn3Ga1Fe2.5Cu1.5Ca4,24-049,6,2024-06-19,20.2,120.1,0.000926427894069,0.2764047676743113,298.3554029880246,59.479852086748735,4.054690456414668,1,3.0,1.0,2.5,1.5,4.0,0,0
88,102,Pt1Sn4Ca4 (HD),24-050,1,2024-06-20,20.0,120.0,0.0013646742817258,0.2502934801141505,183.40895220624725,51.22473382037448,3.580672687613677,1,4.0,0.0,0.0,0.0,4.0,0,0
89,107,Pt1Sn4Ca4 (YC),24-050,6,2024-06-20,20.0,119.8,0.0004145799353085,0.3181338635889683,767.3643524311148,72.67654975217069,4.808416742023713,1,4.0,0.0,0.0,0.0,4.0,0,0
90,108,Pt1Sn4Ca4 (#3),24-051,1,2024-06-24,20.2,119.8,0.0009721908055939,0.3140952854347258,323.07987652983564,67.23436414694815,4.595432166593037,1,4.0,0.0,0.0,0.0,4.0,0,0
91,109,Pt1Sn4Ca4 (#2),24-051,2,2024-06-24,20.1,120.2,0.0008111113498804,0.3019042639318528,372.2106267855376,65.84073424135092,4.458430038462843,1,4.0,0.0,0.0,0.0,4.0,0,0
92,110,Pt1Sn4Ca4 (#1),24-051,3,2024-06-24,19.9,120.0,0.0004875020968038,0.3273259744859508,671.4350084480975,74.13666734138468,4.926140160679505,1,4.0,0.0,0.0,0.0,4.0,0,0
93,111,Pt1Sn4Ca4 (#3),24-051,4,2024-06-24,20.1,119.9,0.0008501996471427,0.3091324256987417,363.5998047489669,67.11205244931803,4.554833868241394,1,4.0,0.0,0.0,0.0,4.0,0,0
94,112,Pt1Sn4Ca4 (#2),24-051,5,2024-06-24,20.0,119.9,0.0008267676019593,0.3030460159344125,366.5431678941107,65.9697407334374,4.471226576846037,1,4.0,0.0,0.0,0.0,4.0,0,0
95,113,Pt1Sn4Ca4 (#3),24-051,6,2024-06-24,20.0,119.8,0.0007480338343931,0.3047919190713428,407.4573970555659,66.9597348290653,4.517608446850949,1,4.0,0.0,0.0,0.0,4.0,0,0
96,114,Pt1Sn1Fe1Ca4,24-052,1,2024-06-25,20.2,120.1,0.0014907974255678,0.3200504726207758,214.68407922617493,64.57290720085675,4.546052074947195,1,1.0,0.0,1.0,0.0,4.0,0,0
97,115,Pt1Sn4Cu4Ca1,24-052,2,2024-06-25,19.9,120.0,0.0006711994814059,0.3176927261277777,473.3208754308168,70.42197360025543,4.729962872197153,1,4.0,0.0,0.0,4.0,1.0,0,0
98,116,Pt1Sn1Fe1Cu1Ca4,24-052,3,2024-06-25,20.2,119.8,0.0018590863810682,0.3244781407225923,174.53634431776658,62.8212013156956,4.514876144577676,1,1.0,0.0,1.0,1.0,4.0,0,0
99,117,Pt1Sn1Cu1Ca4,24-052,4,2024-06-25,20.1,119.9,0.0019278224618822,0.3168244159135845,164.3431499414337,60.87340726336965,4.391603545504403,1,1.0,0.0,0.0,1.0,4.0,0,0
100,118,Pt1Sn4Fe1Ca4,24-052,5,2024-06-25,19.9,119.9,0.000620480914568,0.3179517949688403,512.4280014159499,70.89851857979981,4.747874392091584,1,4.0,0.0,1.0,0.0,4.0,0,0
101,119,Pt1Sn8Fe1Ca1,24-052,6,2024-06-25,19.9,119.8,0.0006450112816304,0.1638869344452405,254.0838263029569,36.43964579492911,2.443763867807472,1,8.0,0.0,1.0,0.0,1.0,0,0
102,120,Pt1Sn1Fe1Ca4,24-053,1,2024-07-01,20.0,120.0,0.0017181628013693,0.3147216475566723,183.1733566259473,61.89675069914132,4.413643320255769,1,1.0,0.0,1.0,0.0,4.0,0,0
103,121,Pt1Sn4Cu4Ca1,24-053,2,2024-07-01,19.9,120.0,0.0006689377041476,0.3141178564396043,469.5771437189975,69.64793768631505,4.677356186080382,1,4.0,0.0,0.0,4.0,1.0,0,0
104,122,Pt1Sn1Fe1Cu1Ca4,24-053,3,2024-07-01,19.8,119.9,0.0024056780351971,0.3047451626713459,126.67745151789228,55.56365402535195,4.114942865286257,1,1.0,0.0,1.0,1.0,4.0,0,0
105,123,Pt1Sn1Cu1Ca4,24-053,4,2024-07-01,20.0,119.8,0.0018380322540646,0.3136229124621344,170.62971107748058,60.86182219840445,4.368942885368975,1,1.0,0.0,0.0,1.0,4.0,0,0
106,124,Pt1Sn4Fe1Ca4,24-053,5,2024-07-01,19.9,119.9,0.0006212734347668,0.3131762287178925,504.087590410849,69.8271622043976,4.676345509181909,1,4.0,0.0,1.0,0.0,4.0,0,0
107,125,Pt1Sn8Fe1Ca1,24-053,6,2024-07-01,20.0,119.9,0.0006732573036968,0.2061788017708278,306.2407205071743,45.69204233320052,3.069320859525968,1,8.0,0.0,1.0,0.0,1.0,0,0
108,126,Pt1Sn8Fe1Ca1,24-054,1,2024-07-03,20.2,120.1,0.0009350525414057,0.2169536616009271,232.0229634099136,46.640003869079855,3.180993495195846,1,8.0,0.0,1.0,0.0,1.0,0,0
109,127,Pt1Sn1Fe1Ca4,24-054,2,2024-07-03,20.0,120.2,0.0009968383914165,0.318277953066033,319.28741489756715,67.93638933702269,4.650016659850226,1,1.0,0.0,1.0,0.0,4.0,0,0
110,128,Pt1Sn4Cu4Ca1,24-054,3,2024-07-03,20.1,120.0,0.0007893241386337,0.3244075155506021,410.9940386621507,70.9276305050275,4.796817319434529,1,4.0,0.0,0.0,4.0,1.0,0,0
111,129,Pt1Sn1Fe1Cu1Ca4,24-054,4,2024-07-03,20.0,119.9,0.002042585421127,0.3270281536507503,160.1050072463052,62.042079330833765,4.504387489128344,1,1.0,0.0,1.0,1.0,4.0,0,0
112,130,Pt1Sn1Cu1Ca4,24-054,5,2024-07-03,19.9,119.8,0.001924359862586,0.3162245739682774,164.3271511303054,60.78146804934924,4.3841297698713175,1,1.0,0.0,0.0,1.0,4.0,0,0
113,131,Pt1Sn4Fe1Ca4,24-054,6,2024-07-03,20.1,120.1,0.0006196566914811,0.3035075146559985,489.7994628776263,67.68418715770144,4.532401066294268,1,4.0,0.0,1.0,0.0,4.0,0,0
114,132,Pt1Sn1Ga1,24-055,1,2024-07-09,20.2,119.9,0.0031063165692701,0.3134839257679563,100.9182157636972,53.03359097431739,4.077398471599394,1,1.0,1.0,0.0,0.0,0.0,0,0
115,134,Pt1Sn4Ga4Fe1Ca1,24-055,3,2024-07-09,19.9,120.1,0.0009744612791153,0.26480667842989,271.7467426415209,56.668940661733714,3.8737983874711706,1,4.0,4.0,1.0,0.0,1.0,0,0
116,135,Pt1Sn1Cu4Ca1,24-055,4,2024-07-09,20.0,120.2,0.0025522138157997,0.2910945595663406,114.05571028739288,52.240113985704966,3.899591385307468,1,1.0,0.0,0.0,4.0,1.0,0,0
117,136,Pt1Sn4Fe1.5Ca2.5,24-055,5,2024-07-09,20.0,119.8,0.0009963495479422,0.297587181050125,298.677488904088,63.52352449490919,4.347848500673476,1,4.0,0.0,1.5,0.0,2.5,0,0
118,137,Pt1Sn3Ga0.5Fe0.5Cu2.5Ca3.5,24-055,6,2024-07-09,20.1,120.1,0.0005294658979466,0.3070669537979529,579.9560556945779,69.20590991562607,4.609864200017918,1,3.0,0.5,0.5,2.5,3.5,0,0
119,138,Pt1Sn5.5Ca4,24-056,1,2024-07-10,19.9,120.0,0.0008031475647486,0.2822092156911059,351.3790342866956,61.60248825351977,4.169507152487735,1,5.5,0.0,0.0,0.0,4.0,0,0
120,140,Pt1Sn3Ga1.5Fe3.5Cu1.5Ca4,24-056,3,2024-07-10,20.2,120.2,0.0014853077635171,0.1967654992393729,132.47456458010043,39.7237208449373,2.795757100268114,1,3.0,1.5,3.5,1.5,4.0,0,0
121,141,Pt1Sn1Ga1,24-056,4,2024-07-10,19.9,119.9,0.0028160215106806,0.3072078849866759,109.09287582552145,53.59446266438071,4.057664540363307,1,1.0,1.0,0.0,0.0,0.0,0,0
122,142,Pt1Sn4Ga4Fe1Ca1,24-056,5,2024-07-10,20.2,119.9,0.0010201205964673,0.2436849197966746,238.87854106715423,51.87523742538401,3.555448364332993,1,4.0,4.0,1.0,0.0,1.0,0,0
123,143,Pt1Sn4Ca4 (#3),24-056,6,2024-07-10,20.1,120.0,0.0008642719393734,0.2921081576840516,337.98176751615114,63.31278125849005,4.300486006403332,1,4.0,0.0,0.0,0.0,4.0,0,0
124,144,Pt1Sn8Fe1Ca1,24-058,1,2024-07-15,20.0,120.1,0.0008522420186767,0.2488549400479735,292.0003175088316,54.01313787299208,3.666256426818284,1,8.0,0.0,1.0,0.0,1.0,0,0
125,145,Pt1Sn1Fe1Ca4,24-058,2,2024-07-15,20.0,120.0,0.0011777015202828,0.3164594013345707,268.7093426342466,66.16032494682146,4.57570287767593,1,1.0,0.0,1.0,0.0,4.0,0,0
126,146,Pt1Sn4Ga4/Al2O3,24-058,3,2024-07-15,20.1,119.9,0.0010964792681972,0.276293263836421,251.98220509055812,58.30295399138429,4.0135661760564325,1,4.0,4.0,0.0,0.0,0.0,0,0
127,147,Pt1Fe4Cu4/Al2O3,24-058,4,2024-07-15,19.9,120.2,0.0056086291474079,0.1801401986835227,32.118400762292524,23.75923942972648,2.068814663385852,1,0.0,0.0,4.0,4.0,0.0,0,0
128,148,Pt1Sn1,24-058,5,2024-07-15,20.0,120.1,0.0030988750405075,0.2919294050208832,94.20496186676483,49.42580224301064,3.79853195872852,1,1.0,0.0,0.0,0.0,0.0,0,0
129,149,Pt1Ga1,24-058,6,2024-07-15,20.0,120.1,0.0029866038961447,0.2666596524759331,89.28524228477465,45.68549826717165,3.490340827356812,1,0.0,1.0,0.0,0.0,0.0,0,0
130,152,Pt1Cu8,24-061,3,2024-07-30,19.8,120.1,0.0041258135566344,0.3191812163446393,77.36200678079291,48.62170048629039,3.939433144750512,1,0.0,0.0,0.0,8.0,0.0,0,0
131,153,Pt1Ca1,24-061,4,2024-07-30,20.2,119.9,0.0063747933071267,0.1997423303142247,31.333146141526,24.54806585835153,2.21433689380234,1,0.0,0.0,0.0,0.0,1.0,0,0
132,154,Pt1Ga4Cu4,24-061,5,2024-07-30,20.0,119.8,0.0036003569313574,0.0704383093576932,19.5642572946608,11.319161037948826,0.892918006796026,1,0.0,4.0,0.0,4.0,0.0,0,0
133,155,Pt1Fe4,24-061,6,2024-07-30,19.9,119.8,0.0031128728178635,0.2670349955562012,85.78410079068843,45.14445011862095,3.4720524242604824,1,0.0,0.0,4.0,0.0,0.0,0,0
134,156,Pt1Sn1.5Ga0.5Fe0.5Cu6.5Ca2.5,24-064,1,2024-08-13,19.8,120.2,0.0015724112141431,0.3426731003059434,217.92842560759084,68.50441182821089,4.845061319096815,1,1.5,0.5,0.5,6.5,2.5,0,0
135,157,Pt1Sn1.5Ga0.5Fe0.5Cu6Ca3,24-064,2,2024-08-13,19.8,120.2,0.0009724635230228,0.331472799842797,340.85885176694325,70.95191481417794,4.849600999841449,1,1.5,0.5,0.5,6.0,3.0,0,0
136,158,Pt1Sn1Ga0.5Fe0.5Cu6Ca3,24-064,3,2024-08-13,20.0,120.2,0.0018146572679021,0.3309259133955904,182.3627630677429,64.38688709516613,4.615981956492746,1,1.0,0.5,0.5,6.0,3.0,0,0
137,159,Pt1Sn1Ga0.5Fe0.5Cu5.5Ca3.5,24-064,4,2024-08-13,20.0,119.8,0.0020783562265754,0.3255918083303773,156.65832650202785,61.52668093580522,4.475777396883694,1,1.0,0.5,0.5,5.5,3.5,0,0
138,160,Pt1Sn1Ga0.5Fe0.5Cu5.5Ca4,24-064,5,2024-08-13,19.8,120.2,0.002372343048107,0.3100795874874524,130.70604933585642,56.741303493973824,4.19455837733983,1,1.0,0.5,0.5,5.5,4.0,0,0
139,161,Pt1Sn1Ga0.5Fe1Cu5Ca4,24-064,6,2024-08-13,19.8,120.0,0.0014253880284035,0.323220341072288,226.75954521260627,65.69630937506878,4.6080780726242345,1,1.0,0.5,1.0,5.0,4.0,0,0

File: notebooks/manuscript_figures/data-matrix-thru-round-7.csv (part 1 of 7)
,Date,Reaction,Tube,Catalyst,Mass Catalyst,Mass Diluent,Time,Time Since Start,Conversion,Selectivity,Carbon Balance,Yield
0,2024-02-05,24-005,1,Pt1/γ-Al2O3 2/5/24,20.0,120.2,2024-02-06 15:56:49,9,0.12583970738384115,0.9484269125087199,0.6647581365127987,0.11934976514505723
0,2024-02-05,24-005,1,Pt1/γ-Al2O3 2/5/24,20.0,120.2,2024-02-06 16:02:22,14.549999998183921,0.14220102731142065,0.9572701074804526,0.9991858138888241,0.1361247926982344
0,2024-02-05,24-005,1,Pt1/γ-Al2O3 2/5/24,20.0,120.2,2024-02-06 16:36:14,48.4166666502133,0.048653438273411224,0.9764809983951115,1.002899205839558,0.04750915798057552
0,2024-02-05,24-005,1,Pt1/γ-Al2O3 2/5/24,20.0,120.2,2024-02-06 17:09:48,81.9833333264105,0.02537548437314746,0.9741682272360538,1.0059850091165992,0.024719990627045246
0,2024-02-05,24-005,1,Pt1/γ-Al2O3 2/5/24,20.0,120.2,2024-02-06 17:43:15,115.43333332962357,0.01724720675693088,0.9706140921994806,1.006265948359266,0.016740381929355213
0,2024-02-05,24-005,1,Pt1/γ-Al2O3 2/5/24,20.0,120.2,2024-02-06 18:16:55,149.09999999776483,0.013337860769478113,0.965733027543487,1.0073073003730821,0.012880812661861602
0,2024-02-05,24-005,1,Pt1/γ-Al2O3 2/5/24,20.0,120.2,2024-02-06 19:01:45,193.93333332356997,0.01040079469038708,0.9590666017617626,1.0065277713889418,0.009975054819331322
0,2024-02-05,24-005,1,Pt1/γ-Al2O3 2/5/24,20.0,120.2,2024-02-06 19:35:42,227.88333331793547,0.008972910617165963,0.9547745679865084,1.0059579908503473,0.008567106858086187
1,2024-02-05,24-005,2,Pt1/γ-Al2O3 2/5/24,20.1,120.0,2024-02-06 16:07:55,20.099999985890463,0.14950374913642916,0.9676663228719333,1.0074557914645794,0.14466974318241638
1,2024-02-05,24-005,2,Pt1/γ-Al2O3 2/5/24,20.1,120.0,2024-02-06 16:41:55,54.09999999194406,0.07523757922989781,0.9812896428636165,1.0105180563293439,0.07382985725242948
1,2024-02-05,24-005,2,Pt1/γ-Al2O3 2/5/24,20.1,120.0,2024-02-06 17:15:21,87.53333331411704,0.04294736478562125,0.9843474506604857,1.011311529713994,0.042275129039312194
1,2024-02-05,24-005,2,Pt1/γ-Al2O3 2/5/24,20.1,120.0,2024-02-06 17:48:48,120.98333332780749,0.02729750783261409,0.9839749983349707,1.0063241553367288,0.0268600652241453
1,2024-02-05,24-005,2,Pt1/γ-Al2O3 2/5/24,20.1,120.0,2024-02-06 18:22:34,154.74999999837019,0.019484816393977138,0.9831422225508935,1.0073016565172894,0.01915634569557077
1,2024-02-05,24-005,2,Pt1/γ-Al2O3 2/5/24,20.1,120.0,2024-02-06 19:07:25,199.59999999473803,0.014204385523444439,0.9802382979018786,1.0112521273836599,0.01392368268824326
1,2024-02-05,24-005,2,Pt1/γ-Al2O3 2/5/24,20.1,120.0,2024-02-06 19:41:22,233.5499999995809,0.011610647984949415,0.9757326062767152,1.0089197845577726,0.011328887818916184
2,2024-02-05,24-005,3,Pt1/γ-Al2O3 2/5/24,20.0,120.0,2024-02-06 16:13:35,25.7666666675359,0.0808333043547787,0.9741767857979845,1.0102037872634928,0.07874592862176853
2,2024-02-05,24-005,3,Pt1/γ-Al2O3 2/5/24,20.0,120.0,2024-02-06 16:47:28,59.64999999012798,0.031315528454532386,0.9778071946308214,1.0082992588104551,0.030620549026507977
2,2024-02-05,24-005,3,Pt1/γ-Al2O3 2/5/24,20.0,120.0,2024-02-06 17:20:55,93.10000000381842,0.01845740086987393,0.9728229378556684,1.0076913429931937,0.017955782939410525
2,2024-02-05,24-005,3,Pt1/γ-Al2O3 2/5/24,20.0,120.0,2024-02-06 17:54:21,126.5333333259914,0.013434671146061984,0.9658620082996506,1.0097787192274186,0.012976038453980796
2,2024-02-05,24-005,3,Pt1/γ-Al2O3 2/5/24,20.0,120.0,2024-02-06 18:28:14,160.41666665906087,0.010720349855477096,0.9590559983678701,1.0105067889907324,0.010281415833497438
2,2024-02-05,24-005,3,Pt1/γ-Al2O3 2/5/24,20.0,120.0,2024-02-06 18:33:47,165.96666666772217,0.01042040774755683,0.9579939402997633,1.012175312990307,0.009982687477612148
2,2024-02-05,24-005,3,Pt1/γ-Al2O3 2/5/24,20.0,120.0,2024-02-06 18:39:20,171.5166666554287,0.010064122349636712,0.9564612385992548,1.0089731069148855,0.009625942927947972
2,2024-02-05,24-005,3,Pt1/γ-Al2O3 2/5/24,20.0,120.0,2024-02-06 19:13:04,205.2499999953434,0.008564840851200496,0.9506220648822414,1.008894442995151,0.00814192669535599
2,2024-02-05,24-005,3,Pt1/γ-Al2O3 2/5/24,20.0,120.0,2024-02-06 19:47:01,239.19999998970889,0.00747032720484999,0.9452302825756649,1.0078303187574793,0.007061179494773033
3,2024-02-05,24-005,4,Pt1/γ-Al2O3 2/5/24,20.0,120.0,2024-02-06 16:19:14,31.416666657663882,0.06551122449476068,0.9765276052179045,1.0096529703880888,0.06397351917076118
3,2024-02-05,24-005,4,Pt1/γ-Al2O3 2/5/24,20.0,120.0,2024-02-06 16:53:01,65.1999999883119,0.027395913017355666,0.9773742033582248,1.0123971690555165,0.026776058660609215
3,2024-02-05,24-005,4,Pt1/γ-Al2O3 2/5/24,20.0,120.0,2024-02-06 17:26:27,98.63333333143964,0.01720679407620559,0.9735374818041278,1.0082103876129809,0.016751458974871375
3,2024-02-05,24-005,4,Pt1/γ-Al2O3 2/5/24,20.0,120.0,2024-02-06 18:00:02,132.21666666772217,0.012922934521401872,0.9680135426466699,1.0098095175611441,0.012509575627453175
3,2024-02-05,24-005,4,Pt1/γ-Al2O3 2/5/24,20.0,120.0,2024-02-06 18:44:53,177.06666665361263,0.009916043896727199,0.9620290051665755,1.0135633412331597,0.00953952184515656
3,2024-02-05,24-005,4,Pt1/γ-Al2O3 2/5/24,20.0,120.0,2024-02-06 19:18:44,210.91666665603407,0.008507618430173992,0.9577863023559411,1.0088698360325021,0.008148480398091604
3,2024-02-05,24-005,4,Pt1/γ-Al2O3 2/5/24,20.0,120.0,2024-02-06 19:52:41,244.86666667135432,0.0074910876054995025,0.9537499506430893,1.0123657583828132,0.007144624434008208
4,2024-02-05,24-005,5,Pt1/γ-Al2O3 2/5/24,20.1,120.2,2024-02-06 16:24:54,37.08333331835456,0.06649048976818035,0.9773276549309718,1.0075213704443282,0.06498299444034748
4,2024-02-05,24-005,5,Pt1/γ-Al2O3 2/5/24,20.1,120.2,2024-02-06 16:58:34,70.75000000745058,0.03018247814795494,0.9789067876678224,1.008196771064678,0.02954583272766881
4,2024-02-05,24-005,5,Pt1/γ-Al2O3 2/5/24,20.1,120.2,2024-02-06 17:32:01,104.19999998970889,0.01891776824813545,0.9766820402165599,1.0082053637337849,0.018476644488932988
4,2024-02-05,24-005,5,Pt1/γ-Al2O3 2/5/24,20.1,120.2,2024-02-06 18:05:35,137.7666666554287,0.014043488116868362,0.9741957263302511,1.005645924271617,0.013681106106222824
4,2024-02-05,24-005,5,Pt1/γ-Al2O3 2/5/24,20.1,120.2,2024-02-06 18:50:26,182.61666666227393,0.010695576096999454,0.9690730675293346,1.0073697645826492,0.010364794737312688
4,2024-02-05,24-005,5,Pt1/γ-Al2O3 2/5/24,20.1,120.2,2024-02-06 19:24:23,216.56666664616205,0.009104616272301134,0.9676911295569226,1.0054420741817198,0.008810456404725423
4,2024-02-05,24-005,5,Pt1/γ-Al2O3 2/5/24,20.1,120.2,2024-02-06 19:58:21,250.53333332156762,0.007902524441021904,0.9650896283432824,1.0054874974628498,0.007626644375759535
5,2024-02-05,24-005,6,Pt1/γ-Al2O3 2/5/24,19.9,120.2,2024-02-06 16:30:34,42.75,0.07996025192719487,0.9785864982567359,1.006538261518473,0.07824802293316005
5,2024-02-05,24-005,6,Pt1/γ-Al2O3 2/5/24,19.9,120.2,2024-02-06 17:04:07,76.29999999515712,0.04170309246140411,0.9822040754321228,1.0063437320170037,0.04096094737371376
5,2024-02-05,24-005,6,Pt1/γ-Al2O3 2/5/24,19.9,120.2,2024-02-06 17:37:34,109.74999999837019,0.025551500321722646,0.9814414518486557,1.0075444320500044,0.02507730157266287
5,2024-02-05,24-005,6,Pt1/γ-Al2O3 2/5/24,19.9,120.2,2024-02-06 18:11:15,143.43333332659677,0.018007733632000485,0.9802524863791475,1.0068869785682633,0.017652125666821873
5,2024-02-05,24-005,6,Pt1/γ-Al2O3 2/5/24,19.9,120.2,2024-02-06 18:56:06,188.2833333229646,0.01302897120090367,0.978184089565713,1.0116755318530148,0.012744732332133852
5,2024-02-05,24-005,6,Pt1/γ-Al2O3 2/5/24,19.9,120.2,2024-02-06 19:30:03,222.2333333278075,0.01073322280334194,0.9756699142525709,1.011086529093402,0.010472082572190369
5,2024-02-05,24-005,6,Pt1/γ-Al2O3 2/5/24,19.9,120.2,2024-02-06 20:04:00,256.183333322173,0.009122456134593247,0.9731758364685141,1.0096412579774237,0.00887775387943011
6,2024-02-08,24-006,1,Pt1Sn4Ca4/Al2O3,19.9,119.9,2024-02-08 14:22:25,9,0.20963517052625105,0.9981179883929139,0.6396349900503395,0.20924063470206716
6,2024-02-08,24-006,1,Pt1Sn4Ca4/Al2O3,19.9,119.9,2024-02-08 14:27:57,14.5333333380986,0.32207291023176854,0.99802796107161,0.9970580717095604,0.3214377699150116
6,2024-02-08,24-006,1,Pt1Sn4Ca4/Al2O3,19.9,119.9,2024-02-08 15:01:49,48.39999999012798,0.31145004719200775,0.9985512764708986,1.0017033165216744,0.31099884218050095
6,2024-02-08,24-006,1,Pt1Sn4Ca4/Al2O3,19.9,119.9,2024-02-08 15:35:44,82.31666666432284,0.3049780719534181,0.9987171262628383,1.006175871254206,0.30458682359449885
6,2024-02-08,24-006,1,Pt1Sn4Ca4/Al2O3,19.9,119.9,2024-02-08 16:09:40,116.24999999860302,0.300052571286921,0.9988134604418035,1.0110662832733457,0.29969654704155047
6,2024-02-08,24-006,1,Pt1Sn4Ca4/Al2O3,19.9,119.9,2024-02-08 16:43:38,150.21666665305384,0.2926964280372992,0.998867949977952,1.007180966042977,0.2923650810394862
6,2024-02-08,24-006,1,Pt1Sn4Ca4/Al2O3,19.9,119.9,2024-02-08 17:28:28,195.05000001029111,0.28390302245120574,0.9989280137422404,1.0028456656197005,0.28359868231260166
6,2024-02-08,24-006,1,Pt1Sn4Ca4/Al2O3,19.9,119.9,2024-02-08 18:02:26,229.01666666474193,0.27970606714015456,0.9989559747416,1.0044744181142937,0.27941404694113253
7,2024-02-08,24-006,2,Pt1Sn4Ca4/Al2O3,20.1,120.0,2024-02-08 14:33:30,20.083333325805143,0.3230220760565838,0.9983582342455508,0.9945798950291461,0.322491749474183
7,2024-02-08,24-006,2,Pt1Sn4Ca4/Al2O3,20.1,120.0,2024-02-08 15:07:28,54.04999999073334,0.3157287061621368,0.9988272951465711,1.0002104275388701,0.31535844957605363
7,2024-02-08,24-006,2,Pt1Sn4Ca4/Al2O3,20.1,120.0,2024-02-08 15:41:23,87.9666666649282,0.31061008090456166,0.9989831612742898,1.0000223023666104,0.3102942405457019
7,2024-02-08,24-006,2,Pt1Sn4Ca4/Al2O3,20.1,120.0,2024-02-08 16:15:20,121.9166666592937,0.3056501596946617,0.9990484658390247,0.99750862538067,0.3053593231264047
7,2024-02-08,24-006,2,Pt1Sn4Ca4/Al2O3,20.1,120.0,2024-02-08 16:49:17,155.86666667461395,0.3021755406194437,0.9991046691572331,0.9996153658025212,0.3019049935379973
7,2024-02-08,24-006,2,Pt1Sn4Ca4/Al2O3,20.1,120.0,2024-02-08 17:34:08,200.7166666709818,0.2971721884056226,0.9991713610281878,0.9991984887089769,0.296925939948971
7,2024-02-08,24-006,2,Pt1Sn4Ca4/Al2O3,20.1,120.0,2024-02-08 18:08:05,234.6666666653473,0.29371954574929904,0.9991851385839347,0.9954754203798614,0.2934802050243237
8,2024-02-08,24-006,3,Pt1Sn4Ca4/Al2O3,20.1,119.9,2024-02-08 14:39:09,25.733333326410502,0.3211098350492214,0.9981998976118815,1.0006353919640758,0.320531804468301
8,2024-02-08,24-006,3,Pt1Sn4Ca4/Al2O3,20.1,119.9,2024-02-08 15:13:07,59.69999998086132,0.31175534443086905,0.9986110703058125,0.9997909124359531,0.3113223381756674
8,2024-02-08,24-006,3,Pt1Sn4Ca4/Al2O3,20.1,119.9,2024-02-08 15:47:02,93.61666666553356,0.3083557975574025,0.9987657484084499,1.0075377797823524,0.30797520892350355
8,2024-02-08,24-006,3,Pt1Sn4Ca4/Al2O3,20.1,119.9,2024-02-08 16:21:00,127.58333333046176,0.30162744069711994,0.9988718566095689,1.0031803142489097,0.3012871616935248
8,2024-02-08,24-006,3,Pt1Sn4Ca4/Al2O3,20.1,119.9,2024-02-08 16:54:57,161.53333332482725,0.2971528559089722,0.9989458012804691,1.0071917996094433,0.296839597748768
8,2024-02-08,24-006,3,Pt1Sn4Ca4/Al2O3,20.1,119.9,2024-02-08 17:00:31,167.09999999357387,0.29588503666183913,0.9989578369431216,1.005135865473066,0.295576676207547
8,2024-02-08,24-006,3,Pt1Sn4Ca4/Al2O3,20.1,119.9,2024-02-08 17:06:04,172.64999998128042,0.2953644749521006,0.9989781507559663,1.0059824882311497,0.2950626569866564
8,2024-02-08,24-006,3,Pt1Sn4Ca4/Al2O3,20.1,119.9,2024-02-08 17:39:48,206.3833333211951,0.2899738166175918,0.9990104096794181,1.0032131282400194,0.28968686133544486
8,2024-02-08,24-006,3,Pt1Sn4Ca4/Al2O3,20.1,119.9,2024-02-08 18:13:45,240.33333332603797,0.285665332458696,0.9990493985063675,1.003973450492069,0.2853937785669818
9,2024-02-08,24-006,4,Pt1Sn4Ca4/Al2O3,20.0,119.9,2024-02-08 14:44:50,31.416666657663882,0.3147786841229296,0.9982847917311538,0.9994414493274405,0.3142387731210654
9,2024-02-08,24-006,4,Pt1Sn4Ca4/Al2O3,20.0,119.9,2024-02-08 15:18:46,65.35000000242144,0.307999113491455,0.9986076009177922,1.0042240496572665,0.30757025580850866
9,2024-02-08,24-006,4,Pt1Sn4Ca4/Al2O3,20.0,119.9,2024-02-08 15:52:42,99.28333332622424,0.30221795268032337,0.9987753754993546,1.0065023859272868,0.30184784917093616
9,2024-02-08,24-006,4,Pt1Sn4Ca4/Al2O3,20.0,119.9,2024-02-08 16:26:39,133.23333333106712,0.29557621873608836,0.9988702320399956,1.0030614643422413,0.29524228619442106
9,2024-02-08,24-006,4,Pt1Sn4Ca4/Al2O3,20.0,119.9,2024-02-08 17:11:37,178.19999998994172,0.2890759301217069,0.9989542882333361,1.006043518960934,0.28877364002011935
9,2024-02-08,24-006,4,Pt1Sn4Ca4/Al2O3,20.0,119.9,2024-02-08 17:45:27,212.0333333427552,0.2845244971150067,0.9989982990543007,1.004928312572545,0.284239488657172
9,2024-02-08,24-006,4,Pt1Sn4Ca4/Al2O3,20.0,119.9,2024-02-08 18:19:24,245.98333332664333,0.27769546886317514,0.9990330136910053,0.9997104302409536,0.27742694114671457
10,2024-02-08,24-006,5,Pt1Sn4Ca4/Al2O3,20.0,119.9,2024-02-08 14:50:29,37.06666665826924,0.3203492952978864,0.9983482822216536,1.0002689189198293,0.31982016867156216
10,2024-02-08,24-006,5,Pt1Sn4Ca4/Al2O3,20.0,119.9,2024-02-08 15:24:25,70.99999999254942,0.315437527545845,0.9986485541792628,1.0039674989200946,0.31501123081753946
10,2024-02-08,24-006,5,Pt1Sn4Ca4/Al2O3,20.0,119.9,2024-02-08 15:58:21,104.9333333268296,0.31079824987524907,0.9988085301755311,1.007509082463248,0.31042794313902494
10,2024-02-08,24-006,5,Pt1Sn4Ca4/Al2O3,20.0,119.9,2024-02-08 16:32:19,138.89999998128042,0.3051703025811704,0.998895588210914,1.0047120988395053,0.3048332689013208
10,2024-02-08,24-006,5,Pt1Sn4Ca4/Al2O3,20.0,119.9,2024-02-08 17:17:09,183.7333333385177,0.298858360437802,0.9990036426683878,1.0052887519034859,0.2985605907192662
10,2024-02-08,24-006,5,Pt1Sn4Ca4/Al2O3,20.0,119.9,2024-02-08 17:51:07,217.69999999296851,0.2946494230269105,0.9990490033483408,1.0054987274305116,0.2943692124121986
10,2024-02-08,24-006,5,Pt1Sn4Ca4/Al2O3,20.0,119.9,2024-02-08 18:25:04,251.6499999978114,0.2901077333088095,0.999096420735826,1.0036252887633845,0.2898455979766152
11,2024-02-08,24-006,6,Pt1Sn4Ca4/Al2O3,20.1,120.1,2024-02-08 14:56:09,42.7333333294373,0.3124180532806987,0.9986822514142487,1.0002650914716007,0.3120063648328249
11,2024-02-08,24-006,6,Pt1Sn4Ca4/Al2O3,20.1,120.1,2024-02-08 15:30:05,76.66666667419486,0.30778951570949203,0.9988604853418589,1.0045956160207439,0.30743878504471894
11,2024-02-08,24-006,6,Pt1Sn4Ca4/Al2O3,20.1,120.1,2024-02-08 16:04:01,110.59999999799766,0.3040995071126143,0.9989585940212923,1.0077181698334379,0.3037828160677852
11,2024-02-08,24-006,6,Pt1Sn4Ca4/Al2O3,20.1,120.1,2024-02-08 16:37:58,144.55000000284053,0.29991784300783525,0.9990261087780252,1.0097307882551023,0.2996257556532163
11,2024-02-08,24-006,6,Pt1Sn4Ca4/Al2O3,20.1,120.1,2024-02-08 17:22:49,189.399999988731,0.29241361823611584,0.9990892742524095,1.0030601255094178,0.2921473096250421
11,2024-02-08,24-006,6,Pt1Sn4Ca4/Al2O3,20.1,120.1,2024-02-08 17:56:47,223.36666667461395,0.2889017028015312,0.9991118856001074,1.0043423288327091,0.2886451250391197
11,2024-02-08,24-006,6,Pt1Sn4Ca4/Al2O3,20.1,120.1,2024-02-08 18:30:44,257.3166666585021,0.2851560303920269,0.9991478892154178,1.0028425569479698,0.28491304586324123
12,2024-02-12,24-007,1,Pt1Sn4Ca4/Al2O3 wTC,20.0,119.9,2024-02-12 19:01:53,9,0.2066916296116906,0.9948542846089733,0.6380138433655099,0.20562805331200135
12,2024-02-12,24-007,1,Pt1Sn4Ca4/Al2O3 wTC,20.0,119.9,2024-02-12 19:07:27,14.566666679224,0.3193847501350748,0.9966192550257011,1.004546017610511,0.3183049917461879
12,2024-02-12,24-007,1,Pt1Sn4Ca4/Al2O3 wTC,20.0,119.9,2024-02-12 19:40:58,48.0833333437331,0.3078133459329473,0.9986767180107655,1.0110547500625457,0.3074060220762282
12,2024-02-12,24-007,1,Pt1Sn4Ca4/Al2O3 wTC,20.0,119.9,2024-02-12 20:14:49,81.93333333567716,0.2990621206709767,0.9988435095619365,1.0088697722014337,0.2987162581880337
12,2024-02-12,24-007,1,Pt1Sn4Ca4/Al2O3 wTC,20.0,119.9,2024-02-12 20:48:40,115.78333334857598,0.29090301012742853,0.9986558547385641,1.0054969940841076,0.2905119942248283
12,2024-02-12,24-007,1,Pt1Sn4Ca4/Al2O3 wTC,20.0,119.9,2024-02-12 21:22:38,149.75000001350418,0.28539006838150976,0.9987117580923319,1.008209976264481,0.28502241693538843
12,2024-02-12,24-007,1,Pt1Sn4Ca4/Al2O3 wTC,20.0,119.9,2024-02-12 22:07:35,194.70000001229346,0.2762204150321589,0.998763186006991,1.0043307853324797,0.27587878175769237
12,2024-02-12,24-007,1,Pt1Sn4Ca4/Al2O3 wTC,20.0,119.9,2024-02-12 22:41:32,228.65000001713634,0.27125924295125275,0.9987868487555706,1.0067049028590573,0.2709301644631035
13,2024-02-12,24-007,2,Pt1Sn4Ca4/Al2O3 MB,19.9,120.0,2024-02-12 19:13:00,20.11666667740792,0.32103349475783166,0.9983877874286596,1.0158516941182365,0.32051592052176175
13,2024-02-12,24-007,2,Pt1Sn4Ca4/Al2O3 MB,19.9,120.0,2024-02-12 19:46:37,53.73333334433846,0.31030172671110895,0.9989194602686029,1.0120451755800874,0.30996643336667645
13,2024-02-12,24-007,2,Pt1Sn4Ca4/Al2O3 MB,19.9,120.0,2024-02-12 20:20:22,87.48333334433846,0.3049590458556128,0.9990405674070973,1.0120950616705722,0.3046664582075184
13,2024-02-12,24-007,2,Pt1Sn4Ca4/Al2O3 MB,19.9,120.0,2024-02-12 20:54:19,121.43333334918134,0.30023948093085956,0.9991156099728529,1.0113951661570455,0.29997395212816846
13,2024-02-12,24-007,2,Pt1Sn4Ca4/Al2O3 MB,19.9,120.0,2024-02-12 21:28:17,155.40000000363216,0.295454221983312,0.9989456760748014,1.0093948024044,0.2951427175282741
13,2024-02-12,24-007,2,Pt1Sn4Ca4/Al2O3 MB,19.9,120.0,2024-02-12 22:13:14,200.35000001289882,0.2904947067620119,0.9989904354163213,1.0101898979701562,0.2902014335943188
13,2024-02-12,24-007,2,Pt1Sn4Ca4/Al2O3 MB,19.9,120.0,2024-02-12 22:47:12,234.31666667782702,0.2848586296223709,0.9990216080244844,1.0033452656280717,0.284579926224992
14,2024-02-12,24-007,3,Pt1Sn4Ca4/Al2O3 wTC,20.0,119.9,2024-02-12 19:18:33,25.66666667559184,0.3244354900238535,0.9982552783227394,1.010051886438623,0.32386944039153626
14,2024-02-12,24-007,3,Pt1Sn4Ca4/Al2O3 wTC,20.0,119.9,2024-02-12 19:52:16,59.38333334494382,0.31625066137543884,0.9986437175120805,1.0117452154090403,0.31582173614162234
14,2024-02-12,24-007,3,Pt1Sn4Ca4/Al2O3 wTC,20.0,119.9,2024-02-12 20:26:01,93.13333334494382,0.31080411152620185,0.998806073518025,1.0142252070831879,0.310433034266744
14,2024-02-12,24-007,3,Pt1Sn4Ca4/Al2O3 wTC,20.0,119.9,2024-02-12 20:59:59,127.10000000987202,0.30390792483576656,0.9986291938162041,1.0079013434745654,0.3034913259730971
14,2024-02-12,24-007,3,Pt1Sn4Ca4/Al2O3 wTC,20.0,119.9,2024-02-12 21:33:56,161.05000002519228,0.29795547631814634,0.9986888730460369,1.0035813233816648,0.2975648188620647
14,2024-02-12,24-007,3,Pt1Sn4Ca4/Al2O3 wTC,20.0,119.9,2024-02-12 21:39:30,166.61666668346152,0.29790267599686804,0.9987065409890389,1.0074762588247848,0.29751735109621047
14,2024-02-12,24-007,3,Pt1Sn4Ca4/Al2O3 wTC,20.0,119.9,2024-02-12 21:45:03,172.16666668164544,0.29889894907461756,0.998715453902414,1.013581534874529,0.2985149995960112
14,2024-02-12,24-007,3,Pt1Sn4Ca4/Al2O3 wTC,20.0,119.9,2024-02-12 22:18:54,206.01666668406688,0.2919893811144338,0.9987565988786319,1.0046809433331583,0.2916263211905285
14,2024-02-12,24-007,3,Pt1Sn4Ca4/Al2O3 wTC,20.0,119.9,2024-02-12 22:52:52,239.98333334899507,0.28842476094550273,0.9988012936403247,1.0079061744521902,0.2880790243502695
15,2024-02-12,24-007,4,Pt1Sn4Ca4/Al2O3 QS,20.0,120.0,2024-02-12 19:24:06,31.21666668425314,0.3222280403445925,0.9984305435773074,1.0104012118051116,0.32172231747710206
15,2024-02-12,24-007,4,Pt1Sn4Ca4/Al2O3 QS,20.0,120.0,2024-02-12 19:57:56,65.05000001611188,0.314435084774835,0.9987378859609249,1.0104005464526395,0.31403823183996293
15,2024-02-12,24-007,4,Pt1Sn4Ca4/Al2O3 QS,20.0,120.0,2024-02-12 20:31:41,98.80000001611188,0.3089585878442525,0.9986052641403724,1.0116781640832837,0.3085276722226462
15,2024-02-12,24-007,4,Pt1Sn4Ca4/Al2O3 QS,20.0,120.0,2024-02-12 21:05:38,132.75,0.3023933261675894,0.9987093751451405,1.005899681004076,0.30200304982489384
15,2024-02-12,24-007,4,Pt1Sn4Ca4/Al2O3 QS,20.0,120.0,2024-02-12 21:50:36,177.71666667982936,0.29631864195354063,0.9987759485216804,1.0063602382586259,0.29595593268180376
15,2024-02-12,24-007,4,Pt1Sn4Ca4/Al2O3 QS,20.0,120.0,2024-02-12 22:24:33,211.66666668467224,0.29130703709043626,0.9988295938151499,1.005135504776501,0.2909660895325353
15,2024-02-12,24-007,4,Pt1Sn4Ca4/Al2O3 QS,20.0,120.0,2024-02-12 22:58:31,245.63333334960043,0.28708158843790227,0.998865996948128,1.0067232170620293,0.2867560370404774
16,2024-02-12,24-007,5,Pt1Sn4Ca4/Al2O3 MB,20.1,120.0,2024-02-12 19:29:39,36.76666669291444,0.31670870227123904,0.9984951739034116,1.0117419138599126,0.3162321107510446
16,2024-02-12,24-007,5,Pt1Sn4Ca4/Al2O3 MB,20.1,120.0,2024-02-12 20:03:35,70.70000001671724,0.3090149458150584,0.9987445285545973,1.0099906742506424,0.3086269863743849
16,2024-02-12,24-007,5,Pt1Sn4Ca4/Al2O3 MB,20.1,120.0,2024-02-12 20:37:20,104.45000001671724,0.30255082903359054,0.9988659759051716,1.008243645541743,0.30220772910355614
16,2024-02-12,24-007,5,Pt1Sn4Ca4/Al2O3 MB,20.1,120.0,2024-02-12 21:11:18,138.41666668164544,0.2968039792715396,0.9987106381725714,1.0074037134609801,0.296421291550438
16,2024-02-12,24-007,5,Pt1Sn4Ca4/Al2O3 MB,20.1,120.0,2024-02-12 21:56:16,183.38333335099742,0.2894094588697546,0.9987859309463165,1.0042362505230027,0.28905809580189756
16,2024-02-12,24-007,5,Pt1Sn4Ca4/Al2O3 MB,20.1,120.0,2024-02-12 22:30:13,217.33333334536292,0.2848472571122897,0.9988309737649989,1.0046384049062584,0.2845142631957573
16,2024-02-12,24-007,5,Pt1Sn4Ca4/Al2O3 MB,20.1,120.0,2024-02-12 23:04:11,251.30000001029111,0.2806068724576501,0.9988630843908258,1.0045716323105411,0.28028784612431146
17,2024-02-12,24-007,6,Pt1Sn4Ca4/Al2O3 QS,20.1,120.0,2024-02-12 19:35:18,42.41666668304242,0.3097007164420998,0.9988859058133052,1.0080537960631533,0.3093556806742964
17,2024-02-12,24-007,6,Pt1Sn4Ca4/Al2O3 QS,20.1,120.0,2024-02-12 20:09:16,76.38333334797062,0.30362339264661986,0.9990559834372676,1.0094954119013773,0.30333676713512847
17,2024-02-12,24-007,6,Pt1Sn4Ca4/Al2O3 QS,20.1,120.0,2024-02-12 20:43:00,110.11666667740792,0.2983568393002686,0.999117589983325,1.0079808884969959,0.2980935662367265
17,2024-02-12,24-007,6,Pt1Sn4Ca4/Al2O3 QS,20.1,120.0,2024-02-12 21:16:58,144.08333333185874,0.2938812631687691,0.9989509481185896,1.0057238737768375,0.29357296647673065
17,2024-02-12,24-007,6,Pt1Sn4Ca4/Al2O3 QS,20.1,120.0,2024-02-12 22:01:55,189.03333335160278,0.28948012409133034,0.9989916448561714,1.0076792325709012,0.2891882253191667
17,2024-02-12,24-007,6,Pt1Sn4Ca4/Al2O3 QS,20.1,120.0,2024-02-12 22:35:52,222.98333334596828,0.2853525283242119,0.9990333836957537,1.0064779255920213,0.28507670191787576
17,2024-02-12,24-007,6,Pt1Sn4Ca4/Al2O3 QS,20.1,120.0,2024-02-12 23:09:50,256.95000002137385,0.28138500863724203,0.9990560257100398,1.0047178328380013,0.28111938842350825
18,2024-02-14,24-008,1,Pt1Sn4Ca4/Al2O3 (1.4),20.0,120.1,2024-02-14 18:54:15,9,0.2082091943070496,0.9973325945197995,0.6350485033679747,0.20765381596112684
18,2024-02-14,24-008,1,Pt1Sn4Ca4/Al2O3 (1.4),20.0,120.1,2024-02-14 18:59:49,14.56666666874662,0.32549562252689146,0.9973552412289846,1.0067681578705487,0.32463476512428635
18,2024-02-14,24-008,1,Pt1Sn4Ca4/Al2O3 (1.4),20.0,120.1,2024-02-14 19:33:36,48.35000000987202,0.3196877002614259,0.9981258042610461,1.0178588464411034,0.31908854293579997
18,2024-02-14,24-008,1,Pt1Sn4Ca4/Al2O3 (1.4),20.0,120.1,2024-02-14 20:07:29,82.2333333324641,0.3115776141712707,0.9983779369612991,1.0117774892102398,0.3110722156396369
18,2024-02-14,24-008,1,Pt1Sn4Ca4/Al2O3 (1.4),20.0,120.1,2024-02-14 20:41:23,116.13333333609626,0.30578505925222854,0.9985195170837698,1.0102239607149515,0.3053323496959672
18,2024-02-14,24-008,1,Pt1Sn4Ca4/Al2O3 (1.4),20.0,120.1,2024-02-14 21:15:16,150.01666666916572,0.3000943554209456,0.9986014461603013,1.00663118385617,0.2996746573078997
18,2024-02-14,24-008,1,Pt1Sn4Ca4/Al2O3 (1.4),20.0,120.1,2024-02-14 22:00:07,194.86666667601094,0.2936437944626735,0.9986925161259599,1.0052427848770111,0.2932598599367016
18,2024-02-14,24-008,1,Pt1Sn4Ca4/Al2O3 (1.4),20.0,120.1,2024-02-14 22:34:02,228.7833333502058,0.2900541689990921,0.9987528063516328,1.0079019379707697,0.289692415281834
19,2024-02-14,24-008,2,Pt1Sn4Ca4/Al2O3 (0.3),20.1,0.0,2024-02-14 19:05:22,20.11666667740792,0.2774515234339731,0.9987180469980792,1.0184733969544144,0.27709584362061945
19,2024-02-14,24-008,2,Pt1Sn4Ca4/Al2O3 (0.3),20.1,0.0,2024-02-14 19:39:15,54,0.27114462843042264,0.9989531600163088,1.0165720533192582,0.2708607833920186
19,2024-02-14,24-008,2,Pt1Sn4Ca4/Al2O3 (0.3),20.1,0.0,2024-02-14 20:13:08,87.88333335402422,0.26648992193720866,0.9988167696927428,1.011845595402488,0.26617460298499396
19,2024-02-14,24-008,2,Pt1Sn4Ca4/Al2O3 (0.3),20.1,0.0,2024-02-14 20:47:02,121.78333333670162,0.2639695580268322,0.9988322720932139,1.0084564908696405,0.26366131340738225
19,2024-02-14,24-008,2,Pt1Sn4Ca4/Al2O3 (0.3),20.1,0.0,2024-02-14 21:20:54,155.65000000968575,0.2623525844160688,0.9988688824292017,1.0102639188999265,0.2620558327980914
19,2024-02-14,24-008,2,Pt1Sn4Ca4/Al2O3 (0.3),20.1,0.0,2024-02-14 22:05:46,200.5166666766163,0.2583051543589113,0.9988978527128244,1.0037712486722088,0.25802046403377116
19,2024-02-14,24-008,2,Pt1Sn4Ca4/Al2O3 (0.3),20.1,0.0,2024-02-14 22:39:41,234.43333334033377,0.2577210019011998,0.9989093307756762,1.0065038117048644,0.25743991353596424
20,2024-02-14,24-008,3,Pt1Sn4Ca4/Al2O3 (0.9),20.1,60.1,2024-02-14 19:11:01,25.76666667801328,0.3095470319045373,0.998292385595437,1.0168388962229664,0.3090184449339674
20,2024-02-14,24-008,3,Pt1Sn4Ca4/Al2O3 (0.9),20.1,60.1,2024-02-14 19:44:54,59.65000002156012,0.3022847731877099,0.9985392644168471,1.0135297788055315,0.30184321506326933
20,2024-02-14,24-008,3,Pt1Sn4Ca4/Al2O3 (0.9),20.1,60.1,2024-02-14 20:18:47,93.5333333441522,0.29491826025291396,0.998643718065673,1.0046464431289663,0.29451826794442976
20,2024-02-14,24-008,3,Pt1Sn4Ca4/Al2O3 (0.9),20.1,60.1,2024-02-14 20:52:40,127.41666667722166,0.29133339001835523,0.9987039920400276,1.0049472976071039,0.2909558196258857
20,2024-02-14,24-008,3,Pt1Sn4Ca4/Al2O3 (0.9),20.1,60.1,2024-02-14 21:26:33,161.30000001029111,0.287840759003859,0.9987475545093274,1.0048806452871475,0.2874802541432129
20,2024-02-14,24-008,3,Pt1Sn4Ca4/Al2O3 (0.9),20.1,60.1,2024-02-14 21:32:06,166.85000000847504,0.28709682653615604,0.9987396973910742,1.0041001295211434,0.28673499765665816
20,2024-02-14,24-008,3,Pt1Sn4Ca4/Al2O3 (0.9),20.1,60.1,2024-02-14 21:37:39,172.40000000665896,0.28747438650421653,0.9987641192127096,1.0075751723917687,0.28711910243309785
20,2024-02-14,24-008,3,Pt1Sn4Ca4/Al2O3 (0.9),20.1,60.1,2024-02-14 22:11:25,206.16666667722166,0.2827667671522118,0.998799715954801,1.003953353640007,0.2824273667130865
20,2024-02-14,24-008,3,Pt1Sn4Ca4/Al2O3 (0.9),20.1,60.1,2024-02-14 22:45:20,240.08333334093913,0.2793978617467973,0.9988425377620811,1.0032366170895486,0.2790744692724701
21,2024-02-14,24-008,4,Pt1Sn4Ca4/Al2O3 (1.9),20.1,200.0,2024-02-14 19:16:40,31.41666666814126,0.32323435217846574,0.9984217569126188,1.0108890769949244,0.32272420979653593
21,2024-02-14,24-008,4,Pt1Sn4Ca4/Al2O3 (1.9),20.1,200.0,2024-02-14 19:50:33,65.3000000116881,0.3142723535445807,0.9984460587923001,1.0089090849079663,0.31378399278396696
21,2024-02-14,24-008,4,Pt1Sn4Ca4/Al2O3 (1.9),20.1,200.0,2024-02-14 20:24:26,99.18333334475756,0.3058217746963161,0.9985665330992205,1.0053044395608608,0.3053833893047513
21,2024-02-14,24-008,4,Pt1Sn4Ca4/Al2O3 (1.9),20.1,200.0,2024-02-14 20:58:19,133.06666667782702,0.2999438793986847,0.9986500756037421,1.0031534803624456,0.2995389778383762
21,2024-02-14,24-008,4,Pt1Sn4Ca4/Al2O3 (1.9),20.1,200.0,2024-02-14 21:43:10,177.91666667419486,0.29379838355784177,0.9987065354950952,1.005003565694249,0.29341836577711133
21,2024-02-14,24-008,4,Pt1Sn4Ca4/Al2O3 (1.9),20.1,200.0,2024-02-14 22:17:04,211.81666667782702,0.2876442840504114,0.9987326193963785,1.000453444192736,0.2872797292640633
21,2024-02-14,24-008,4,Pt1Sn4Ca4/Al2O3 (1.9),20.1,200.0,2024-02-14 22:50:59,245.7333333415445,0.2828518139961861,0.9987560612920294,1.0006497575210387,0.28249996367613656
22,2024-02-14,24-008,5,Pt1Sn4Ca4/Al2O3 (1.4),10.0,129.9,2024-02-14 19:22:19,37.06666666874662,0.3286413909535091,0.9972558972603787,1.0346976066013611,0.32773956521224057
22,2024-02-14,24-008,5,Pt1Sn4Ca4/Al2O3 (1.4),10.0,129.9,2024-02-14 19:56:12,70.95000000181608,0.31613656275300683,0.9973854149429962,1.0259332835699877,0.3153099968200603
22,2024-02-14,24-008,5,Pt1Sn4Ca4/Al2O3 (1.4),10.0,129.9,2024-02-14 20:30:05,104.83333333488554,0.3075665648045039,0.9973753869753998,1.022090395396299,0.30675932159258645
22,2024-02-14,24-008,5,Pt1Sn4Ca4/Al2O3 (1.4),10.0,129.9,2024-02-14 21:03:58,138.71666667843238,0.29992058003961447,0.9971934882639655,1.0200047519980273,0.29907884941185503
22,2024-02-14,24-008,5,Pt1Sn4Ca4/Al2O3 (1.4),10.0,129.9,2024-02-14 21:48:49,183.56666666432284,0.2909273885396017,0.9967262645473407,1.017962046396381,0.28997496923359
22,2024-02-14,24-008,5,Pt1Sn4Ca4/Al2O3 (1.4),10.0,129.9,2024-02-14 22:22:43,217.46666667843238,0.2851194901082267,0.9964655877194849,1.016747226306125,0.28411176028097396
22,2024-02-14,24-008,5,Pt1Sn4Ca4/Al2O3 (1.4),10.0,129.9,2024-02-14 22:56:38,251.38333334214985,0.2791809182314578,0.9962979479847207,1.0154663056549689,0.2781473759504915
23,2024-02-14,24-008,6,Pt1Sn4Ca4/Al2O3 (1.4),15.1,125.0,2024-02-14 19:27:57,42.70000000926666,0.3155649565300184,0.9982751183143539,1.0216314308987602,0.31502064431586807
23,2024-02-14,24-008,6,Pt1Sn4Ca4/Al2O3 (1.4),15.1,125.0,2024-02-14 20:01:50,76.58333334233612,0.30721583443865275,0.9984048610642494,1.0140362511362124,0.30672578249946053
23,2024-02-14,24-008,6,Pt1Sn4Ca4/Al2O3 (1.4),15.1,125.0,2024-02-14 20:35:44,110.48333334596828,0.3023145040177038,0.9984766574726998,1.0132861059782237,0.30185397547711396
23,2024-02-14,24-008,6,Pt1Sn4Ca4/Al2O3 (1.4),15.1,125.0,2024-02-14 21:09:37,144.36666666856036,0.2975765730085583,0.9985020463443555,1.0112158221110985,0.29713081709318595
23,2024-02-14,24-008,6,Pt1Sn4Ca4/Al2O3 (1.4),15.1,125.0,2024-02-14 21:54:28,189.21666668588296,0.2916962017800901,0.9985253886605258,1.0102219098651137,0.2912660632532636
23,2024-02-14,24-008,6,Pt1Sn4Ca4/Al2O3 (1.4),15.1,125.0,2024-02-14 22:28:23,223.13333332864568,0.28873918488478145,0.9985478677892783,1.009916480646783,0.28831989741391273
23,2024-02-14,24-008,6,Pt1Sn4Ca4/Al2O3 (1.4),15.1,125.0,2024-02-14 23:02:17,257.0333333427552,0.2849030818498909,0.9985654298541417,1.0086998244732637,0.284494368394206
24,2024-02-16,24-009,1,Pt1Sn4Cu4/Al2O3,19.9,120.0,2024-02-16 14:02:27,9,0.20703556074119708,0.9977205808238695,0.637133143545691,0.20656363991390267
24,2024-02-16,24-009,1,Pt1Sn4Cu4/Al2O3,19.9,120.0,2024-02-16 14:08:00,14.549999998183921,0.32207453411399395,0.9976515066909369,1.0069569613854095,0.3213181442256076
24,2024-02-16,24-009,1,Pt1Sn4Cu4/Al2O3,19.9,120.0,2024-02-16 14:41:49,48.36666666995734,0.30817604031147877,0.9982729430566866,1.0104476892093253,0.307643802741296
24,2024-02-16,24-009,1,Pt1Sn4Cu4/Al2O3,19.9,120.0,2024-02-16 15:15:35,82.13333333004266,0.2950542879031047,0.9984600365420916,1.0052198902854759,0.2945999150816347
24,2024-02-16,24-009,1,Pt1Sn4Cu4/Al2O3,19.9,120.0,2024-02-16 15:49:25,115.96666667237878,0.2846827149691135,0.998562660822725,1.0059911961116925,0.2842735293497954
24,2024-02-16,24-009,1,Pt1Sn4Cu4/Al2O3,19.9,120.0,2024-02-16 16:23:10,149.71666667237878,0.27400369048061507,0.9986196774675761,1.0020375237796086,0.27362547701267736
24,2024-02-16,24-009,1,Pt1Sn4Cu4/Al2O3,19.9,120.0,2024-02-16 17:07:52,194.41666667559184,0.26187252539160427,0.9986665660957185,1.0036608179729232,0.2615233356876473
24,2024-02-16,24-009,1,Pt1Sn4Cu4/Al2O3,19.9,120.0,2024-02-16 17:41:38,228.18333333567716,0.25314761500554533,0.998685856924902,1.0038583666397976,0.2528149428203082
25,2024-02-16,24-009,2,Pt1Sn4Ga4/Al2O3,20.1,120.1,2024-02-16 14:13:33,20.099999996367842,0.2619533149290198,0.9973342958005781,1.016507147540025,0.261255024877361
25,2024-02-16,24-009,2,Pt1Sn4Ga4/Al2O3,20.1,120.1,2024-02-16 14:47:27,54,0.23563003366495663,0.9977477189977046,1.0106455551227824,0.23509932861656282
25,2024-02-16,24-009,2,Pt1Sn4Ga4/Al2O3,20.1,120.1,2024-02-16 15:21:13,87.7666666705627,0.22182244027341974,0.9978622619709231,1.0039337490015938,0.22134824200714462
25,2024-02-16,24-009,2,Pt1Sn4Ga4/Al2O3,20.1,120.1,2024-02-16 15:55:02,121.58333333185874,0.2132259615944707,0.9979381596621941,1.0074799284332607,0.21278632370578776
25,2024-02-16,24-009,2,Pt1Sn4Ga4/Al2O3,20.1,120.1,2024-02-16 16:28:48,155.35000000242144,0.20550697393071043,0.9979268700733139,1.0032127403589635,0.205080931272912
25,2024-02-16,24-009,2,Pt1Sn4Ga4/Al2O3,20.1,120.1,2024-02-16 17:13:30,200.04999999515712,0.19823562085654015,0.9980071274241273,1.0073677425383112,0.19784056252417406
25,2024-02-16,24-009,2,Pt1Sn4Ga4/Al2O3,20.1,120.1,2024-02-16 17:47:16,233.81666666571982,0.19259408104785045,0.9980071709177875,1.003830517937383,0.1922102739620763
26,2024-02-16,24-009,3,Pt1Sn4Fe4/Al2O3,20.0,120.0,2024-02-16 14:19:12,25.749999986495823,0.2794971028732599,0.9987194936853989,1.0069111686433194,0.279139205068118
26,2024-02-16,24-009,3,Pt1Sn4Fe4/Al2O3,20.0,120.0,2024-02-16 14:53:04,59.61666666995734,0.25815327354108264,0.9988042634108909,1.0079488221002741,0.2578445902263113
26,2024-02-16,24-009,3,Pt1Sn4Fe4/Al2O3,20.0,120.0,2024-02-16 15:26:50,93.38333333004266,0.24255487248330992,0.9988014485060617,1.0044532889347553,0.24226415797853304
26,2024-02-16,24-009,3,Pt1Sn4Fe4/Al2O3,20.0,120.0,2024-02-16 16:00:40,127.21666667237878,0.23089896774161123,0.9987830333429939,1.0045042716522399,0.23061797139673257
26,2024-02-16,24-009,3,Pt1Sn4Fe4/Al2O3,20.0,120.0,2024-02-16 16:34:25,160.96666667237878,0.22044752429083295,0.9987920668875786,1.0017800135029715,0.22018123842669074
26,2024-02-16,24-009,3,Pt1Sn4Fe4/Al2O3,20.0,120.0,2024-02-16 16:39:57,166.5,0.219565071370838,0.9987664324288614,1.003108229399524,0.2192942230190402
26,2024-02-16,24-009,3,Pt1Sn4Fe4/Al2O3,20.0,120.0,2024-02-16 16:45:28,172.0166666675359,0.2181482162839376,0.9987848242025992,1.0048460361309473,0.2178831278512632
26,2024-02-16,24-009,3,Pt1Sn4Fe4/Al2O3,20.0,120.0,2024-02-16 17:19:08,205.68333333567716,0.20918442143372562,0.998756744545078,1.0047904522109998,0.20892435176069343
26,2024-02-16,24-009,3,Pt1Sn4Fe4/Al2O3,20.0,120.0,2024-02-16 17:52:54,239.44999999576248,0.2013918669717022,0.9987453117308358,1.0066900903298475,0.20113918295870772
27,2024-02-16,24-009,4,Pt1Ga4Cu4/Al2O3,20.1,120.0,2024-02-16 14:24:51,31.40000000805594,0.06967165573736837,0.9944213332249773,1.017639153043019,0.0692829807863455
27,2024-02-16,24-009,4,Pt1Ga4Cu4/Al2O3,20.1,120.0,2024-02-16 14:58:42,65.25,0.047395350053533764,0.994337624961639,1.0147577170621416,0.047126979806456255
27,2024-02-16,24-009,4,Pt1Ga4Cu4/Al2O3,20.1,120.0,2024-02-16 15:32:28,99.0166666705627,0.03764723599116444,0.9933271747654723,1.0106003341835217,0.03739602256483238
27,2024-02-16,24-009,4,Pt1Ga4Cu4/Al2O3,20.1,120.0,2024-02-16 16:06:17,132.83333333185874,0.03180812616098073,0.9923300319175978,1.0077488232859506,0.031564158848564984
27,2024-02-16,24-009,4,Pt1Ga4Cu4/Al2O3,20.1,120.0,2024-02-16 16:50:59,177.5333333350718,0.02701825909390241,0.9913600738766795,1.0092980527412527,0.02678482333135036
27,2024-02-16,24-009,4,Pt1Ga4Cu4/Al2O3,20.1,120.0,2024-02-16 17:24:45,211.29999999515712,0.024493845742971077,0.9906575323531684,1.0095264309754957,0.024265012781570887
27,2024-02-16,24-009,4,Pt1Ga4Cu4/Al2O3,20.1,120.0,2024-02-16 17:58:31,245.06666666571982,0.022460705486589627,0.9897647143322251,1.0071830910044353,0.022230813749634624
28,2024-02-16,24-009,5,Pt1Ga4Fe4/Al2O3,20.1,120.1,2024-02-16 14:30:31,37.06666665826924,0.11016469250552963,0.996579505511651,1.012517536575028,0.1097878747820038
28,2024-02-16,24-009,5,Pt1Ga4Fe4/Al2O3,20.1,120.1,2024-02-16 15:04:20,70.88333333004266,0.07870950111948011,0.9965908449801854,1.0095802911697493,0.07844116822863152
28,2024-02-16,24-009,5,Pt1Ga4Fe4/Al2O3,20.1,120.1,2024-02-16 15:38:06,104.64999999012798,0.062379832976073114,0.9965105957975405,1.004630100577013,0.06216216452473768
28,2024-02-16,24-009,5,Pt1Ga4Fe4/Al2O3,20.1,120.1,2024-02-16 16:11:55,138.46666667237878,0.05224130875043085,0.9959736047331282,1.0038870112745326,0.05203096459214293
28,2024-02-16,24-009,5,Pt1Ga4Fe4/Al2O3,20.1,120.1,2024-02-16 16:56:37,183.16666667559184,0.04341800041493698,0.9953113809131288,1.0052935851149327,0.043214429949477724
28,2024-02-16,24-009,5,Pt1Ga4Fe4/Al2O3,20.1,120.1,2024-02-16 17:30:23,216.93333333567716,0.03865154231827857,0.9947191362279485,1.0065492390363746,0.038447428788716057
28,2024-02-16,24-009,5,Pt1Ga4Fe4/Al2O3,20.1,120.1,2024-02-16 18:04:09,250.69999999576248,0.034808330163882434,0.9939296403684482,1.004453776838552,0.034597031081613876
29,2024-02-16,24-009,6,Pt1Ga4Ca4/Al2O3,20.0,120.1,2024-02-16 14:36:10,42.71666667982936,0.15900289885359734,0.9980029131352309,1.011574228356972,0.1586853562528366
29,2024-02-16,24-009,6,Pt1Ga4Ca4/Al2O3,20.0,120.1,2024-02-16 15:09:57,76.5,0.13451541819317184,0.9981221543182722,1.0094896415605215,0.134262818995992
29,2024-02-16,24-009,6,Pt1Ga4Ca4/Al2O3,20.0,120.1,2024-02-16 15:43:44,110.28333333064802,0.1197024731971457,0.9979517000457395,1.0055590445557507,0.11945728662677113
29,2024-02-16,24-009,6,Pt1Ga4Ca4/Al2O3,20.0,120.1,2024-02-16 16:17:32,144.08333333185874,0.10919692038985798,0.9977944344083715,1.003588761328385,0.10895607941953431
29,2024-02-16,24-009,6,Pt1Ga4Ca4/Al2O3,20.0,120.1,2024-02-16 17:02:15,188.79999999515712,0.0990690461634618,0.9976403393766619,1.006224226016523,0.0988352768362382
29,2024-02-16,24-009,6,Pt1Ga4Ca4/Al2O3,20.0,120.1,2024-02-16 17:36:01,222.56666666571982,0.09217314704800865,0.9975104887718917,1.0035797903271317,0.09194368096350256
29,2024-02-16,24-009,6,Pt1Ga4Ca4/Al2O3,20.0,120.1,2024-02-16 18:09:46,256.3166666657198,0.0868566864897971,0.9975549413441107,1.0070924381381796,0.08664431679667335
30,2024-02-19,24-010,1,Pt1Cu4Ca4/Al2O3,20.1,119.9,2024-02-19 19:41:31,9,0.18356536600309134,0.9823477226670595,0.6432904322675453,0.18032501925368205
30,2024-02-19,24-010,1,Pt1Cu4Ca4/Al2O3,20.1,119.9,2024-02-19 19:47:04,14.5500000086613,0.26580683345158584,0.980973112246905,0.9986556036927948,0.2607493566674969
30,2024-02-19,24-010,1,Pt1Cu4Ca4/Al2O3,20.1,119.9,2024-02-19 20:20:53,48.36666668043472,0.233647440378845,0.9842816489368994,1.0070866446860387,0.22997488788597545
30,2024-02-19,24-010,1,Pt1Cu4Ca4/Al2O3,20.1,119.9,2024-02-19 20:54:39,82.13333334052004,0.21795460054462631,0.9843760231800951,1.0072545565960023,0.21454928291792544
30,2024-02-19,24-010,1,Pt1Cu4Ca4/Al2O3,20.1,119.9,2024-02-19 21:28:25,115.90000002156012,0.2049363776869804,0.9842091766600696,1.0055500628100478,0.20170026355100001
30,2024-02-19,24-010,1,Pt1Cu4Ca4/Al2O3,20.1,119.9,2024-02-19 22:02:12,149.68333334173076,0.19252095191098612,0.984077556535217,1.003274660034457,0.18945554793839722
30,2024-02-19,24-010,1,Pt1Cu4Ca4/Al2O3,20.1,119.9,2024-02-19 22:46:54,194.38333334494382,0.1781426800548394,0.9833781703563962,1.0031932014114724,0.17518162277471286
30,2024-02-19,24-010,1,Pt1Cu4Ca4/Al2O3,20.1,119.9,2024-02-19 23:20:41,228.16666667559184,0.1680381566907773,0.9832568846477011,1.0067677739826943,0.16522467444971592
30,2024-02-19,24-010,1,Pt1Cu4Ca4/Al2O3,20.1,119.9,2024-02-19 23:54:29,261.96666667680256,0.1569910489473465,0.9831534563525176,1.0032829594523278,0.15434629238899097
30,2024-02-19,24-010,1,Pt1Cu4Ca4/Al2O3,20.1,119.9,2024-02-20 00:28:15,295.73333334736526,0.14709002053704512,0.9828666243022938,1.0066526463501126,0.1445698719538006
30,2024-02-19,24-010,1,Pt1Cu4Ca4/Al2O3,20.1,119.9,2024-02-20 01:02:02,329.5166666675359,0.13717052090612966,0.9797483789076042,1.0072053888212273,0.13439259549169216
30,2024-02-19,24-010,1,Pt1Cu4Ca4/Al2O3,20.1,119.9,2024-02-20 01:35:49,363.3000000086613,0.12665063804631987,0.9809199804923673,1.00585048387693,0.12423414140174197
31,2024-02-19,24-010,2,Pt1Fe4Cu4/Al2O3,20.1,120.1,2024-02-19 19:52:36,20.08333335723728,0.18388933518968503,0.9899606771051754,1.0082708021976814,0.18204321077680116
31,2024-02-19,24-010,2,Pt1Fe4Cu4/Al2O3,20.1,120.1,2024-02-19 20:26:30,53.98333333991468,0.11716174773774995,0.9866797169536591,1.0112145678290225,0.11560112009567913
