Repository: ukurumbail/iterative_catalyst_design

iterative_catalyst_design
==============================

A software package that predicts improved catalysts based on experimental and computational data.

Usage:

(1) Extracting Raw Data

Raw data contains lots of meta-data and reactor operating condition data. The first step is to extract the meaningful data from the raw data. In our case, each reaction has 6 reactors. You can do this for as many reactions as you want to create a dataset. The list of reactions you put should be stored at "./data/raw/Runs_To_Analyze" as a .txt file with a format identical to the ones already there.

For example:

File: notebooks/manuscript_figures/data-matrix-thru-round-7.csv (part 2 of 7)
,Date,Reaction,Tube,Catalyst,Mass Catalyst,Mass Diluent,Time,Time Since Start,Conversion,Selectivity,Carbon Balance,Yield
31,2024-02-19,24-010,2,Pt1Fe4Cu4/Al2O3,20.1,120.1,2024-02-19 21:00:17,87.76666668104008,0.08169672996520518,0.9871284376936615,1.01547706817444,0.08064516541523394
31,2024-02-19,24-010,2,Pt1Fe4Cu4/Al2O3,20.1,120.1,2024-02-19 21:34:02,121.51666668104008,0.06040897849383198,0.9873077836496773,1.0150737734524484,0.05964225466928627
31,2024-02-19,24-010,2,Pt1Fe4Cu4/Al2O3,20.1,120.1,2024-02-19 22:07:49,155.3000000116881,0.046902666696448866,0.9874176678527075,1.0120461170970554,0.04631252176548039
31,2024-02-19,24-010,2,Pt1Fe4Cu4/Al2O3,20.1,120.1,2024-02-19 22:52:32,200.01666668546386,0.03583340916469571,0.9870272137396569,1.0084755091452435,0.035368550006622694
31,2024-02-19,24-010,2,Pt1Fe4Cu4/Al2O3,20.1,120.1,2024-02-19 23:26:19,233.80000001611188,0.03058949175949899,0.9875030737815126,1.0148766293817282,0.030207217137919504
31,2024-02-19,24-010,2,Pt1Fe4Cu4/Al2O3,20.1,120.1,2024-02-20 00:00:06,267.5833333572373,0.02679981567734875,0.9871338481855231,1.0121857501228857,0.026455005180243983
31,2024-02-19,24-010,2,Pt1Fe4Cu4/Al2O3,20.1,120.1,2024-02-20 00:33:53,301.3666666774079,0.023799925906785483,0.9863900230045078,1.0099347036033144,0.023476009462699714
31,2024-02-19,24-010,2,Pt1Fe4Cu4/Al2O3,20.1,120.1,2024-02-20 01:07:40,335.15000000805594,0.0216416432655567,0.9859361634166641,1.0114422345390832,0.02133727873127506
31,2024-02-19,24-010,2,Pt1Fe4Cu4/Al2O3,20.1,120.1,2024-02-20 01:41:27,368.93333334918134,0.019946020994859627,0.9861550249028534,1.011579239316886,0.019669868830898635
32,2024-02-19,24-010,3,Pt1Fe4Ca4/Al2O3,20.0,120.0,2024-02-19 19:58:15,25.73333334736526,0.21725482784954497,0.9889414932251986,1.0082538645121613,0.2148523138639125
32,2024-02-19,24-010,3,Pt1Fe4Ca4/Al2O3,20.0,120.0,2024-02-19 20:32:08,59.61666668043472,0.17708522322997178,0.9900638962703439,1.0055490960349425,0.17532568608296947
32,2024-02-19,24-010,3,Pt1Fe4Ca4/Al2O3,20.0,120.0,2024-02-19 21:05:54,93.38333334052004,0.1554538226579753,0.9905369345949199,1.0096353615257931,0.15398275296669317
32,2024-02-19,24-010,3,Pt1Fe4Ca4/Al2O3,20.0,120.0,2024-02-19 21:39:42,127.18333334173076,0.13779060081576083,0.9910356684902034,1.0057598403196208,0.1365554001911143
32,2024-02-19,24-010,3,Pt1Fe4Ca4/Al2O3,20.0,120.0,2024-02-19 22:13:27,160.93333334173076,0.12392340859261482,0.9910176187979999,1.0055926489338294,0.12281028129678473
32,2024-02-19,24-010,3,Pt1Fe4Ca4/Al2O3,20.0,120.0,2024-02-19 22:18:59,166.46666667982936,0.12206313363351383,0.9914480445466781,1.0061842141876693,0.12101925515218714
32,2024-02-19,24-010,3,Pt1Fe4Ca4/Al2O3,20.0,120.0,2024-02-19 22:24:30,171.98333334736526,0.12069985932274237,0.9913816575313494,1.0094951074487675,0.11965962659918103
32,2024-02-19,24-010,3,Pt1Fe4Ca4/Al2O3,20.0,120.0,2024-02-19 22:58:10,205.65000001550652,0.10873547498763463,0.9913540143755663,1.005272391433146,0.10779534963402557
32,2024-02-19,24-010,3,Pt1Fe4Ca4/Al2O3,20.0,120.0,2024-02-19 23:31:57,239.43333333567716,0.09899643223392811,0.9917606336032054,1.0046654675197784,0.09818076435677733
32,2024-02-19,24-010,3,Pt1Fe4Ca4/Al2O3,20.0,120.0,2024-02-20 00:05:44,273.21666667680256,0.09074357187225397,0.9914732220100674,1.0038970942506413,0.08996982158088576
32,2024-02-19,24-010,3,Pt1Fe4Ca4/Al2O3,20.0,120.0,2024-02-20 00:39:31,307.0000000074506,0.08364952916536395,0.9913517997077647,1.0045674852073914,0.08292611128279069
32,2024-02-19,24-010,3,Pt1Fe4Ca4/Al2O3,20.0,120.0,2024-02-20 01:13:18,340.783333348576,0.07814824073437579,0.986103872854733,1.0074427996879838,0.07706228284495197
32,2024-02-19,24-010,3,Pt1Fe4Ca4/Al2O3,20.0,120.0,2024-02-20 01:47:05,374.566666679224,0.07246915865479336,0.9870016773268295,1.0043469923921922,0.07152718114674518
33,2024-02-19,24-010,4,Pt1Ca1/Al2O3,20.1,120.1,2024-02-19 20:03:55,31.40000000805594,0.08062376947688493,0.9722727142853682,1.0098830049970546,0.07838829118520874
33,2024-02-19,24-010,4,Pt1Ca1/Al2O3,20.1,120.1,2024-02-19 20:37:46,65.25,0.039834617801767135,0.978566558615066,1.0119041438678549,0.03898082485602171
33,2024-02-19,24-010,4,Pt1Ca1/Al2O3,20.1,120.1,2024-02-19 21:11:32,99.01666668104008,0.023837195307187777,0.9774912452334031,1.0102041425278114,0.023300649723694816
33,2024-02-19,24-010,4,Pt1Ca1/Al2O3,20.1,120.1,2024-02-19 21:45:19,132.8000000116881,0.01666319715544915,0.9760151388750067,1.0100688043651995,0.01626353268577732
33,2024-02-19,24-010,4,Pt1Ca1/Al2O3,20.1,120.1,2024-02-19 22:30:01,177.50000001490116,0.012107501882094954,0.9716990187129573,1.0068335243657105,0.01176484769789695
33,2024-02-19,24-010,4,Pt1Ca1/Al2O3,20.1,120.1,2024-02-19 23:03:48,211.28333334554918,0.010205570333840714,0.9683814916701522,1.007986881446838,0.009882885423229324
33,2024-02-19,24-010,4,Pt1Ca1/Al2O3,20.1,120.1,2024-02-19 23:37:35,245.0666666761972,0.008917384185222688,0.9651092053997836,1.0100905184512312,0.008606249565244866
33,2024-02-19,24-010,4,Pt1Ca1/Al2O3,20.1,120.1,2024-02-20 00:11:22,278.8500000173226,0.00797407176453868,0.9625333091971515,1.0073090784872387,0.007675309683296985
33,2024-02-19,24-010,4,Pt1Ca1/Al2O3,20.1,120.1,2024-02-20 00:45:09,312.6333333479706,0.0072325054762735225,0.9592668307330491,1.0083952348871426,0.006937902606484324
33,2024-02-19,24-010,4,Pt1Ca1/Al2O3,20.1,120.1,2024-02-20 01:18:56,346.416666689096,0.006710080225579424,0.957081486142228,1.0098128606054715,0.0064220935544311315
33,2024-02-19,24-010,4,Pt1Ca1/Al2O3,20.1,120.1,2024-02-20 01:52:43,380.20000000926666,0.006177414433606872,0.9547174755885725,1.003016844036911,0.005897685513717564
34,2024-02-19,24-010,5,Pt1Ca4/Al2O3,20.0,120.1,2024-02-19 20:09:34,37.0500000086613,0.19143930250662725,0.9579044592320054,1.003424692813681,0.18338056154336307
34,2024-02-19,24-010,5,Pt1Ca4/Al2O3,20.0,120.1,2024-02-19 20:43:23,70.86666668043472,0.14938643970271936,0.967716816855427,1.0037426354891426,0.14456376991048075
34,2024-02-19,24-010,5,Pt1Ca4/Al2O3,20.0,120.1,2024-02-19 21:17:10,104.65000002156012,0.12010386075063911,0.9726091146057181,1.0039913861135823,0.11681410966540756
34,2024-02-19,24-010,5,Pt1Ca4/Al2O3,20.0,120.1,2024-02-19 21:50:57,138.43333334173076,0.0974319806301649,0.9761070655364374,1.0014499968294923,0.09510404470231326
34,2024-02-19,24-010,5,Pt1Ca4/Al2O3,20.0,120.1,2024-02-19 22:35:39,183.13333334494382,0.07481986718750794,0.9789082866579064,0.9993683772605017,0.0732417879964955
34,2024-02-19,24-010,5,Pt1Ca4/Al2O3,20.0,120.1,2024-02-19 23:09:26,216.91666667559184,0.06193436118822613,0.9803433319320021,1.0035917494048048,0.060716938008345676
34,2024-02-19,24-010,5,Pt1Ca4/Al2O3,20.0,120.1,2024-02-19 23:43:13,250.69999999576248,0.05126195762318297,0.9813424348711433,1.0015217138793526,0.050305534310195736
34,2024-02-19,24-010,5,Pt1Ca4/Al2O3,20.0,120.1,2024-02-20 00:17:00,284.48333334736526,0.0429198046117163,0.9814523605517781,1.002246010621706,0.04212374355059006
34,2024-02-19,24-010,5,Pt1Ca4/Al2O3,20.0,120.1,2024-02-20 00:50:47,318.2666666675359,0.03649936441388916,0.969744767290375,1.0017990434562323,0.035395067649793534
34,2024-02-19,24-010,5,Pt1Ca4/Al2O3,20.0,120.1,2024-02-20 01:24:33,352.033333348576,0.03089047850292014,0.9741048314894158,1.0030752549127357,0.030090564356714443
34,2024-02-19,24-010,5,Pt1Ca4/Al2O3,20.0,120.1,2024-02-20 01:58:20,385.816666679224,0.026148899702554945,0.9824699605013409,1.0008553273881953,0.025690508457922683
35,2024-02-19,24-010,6,Pt1Ca8/Al2O3,20.1,120.0,2024-02-19 20:15:13,42.70000000926666,0.14718740628376661,0.9595177530286916,1.0086910361147823,0.14122892935152087
35,2024-02-19,24-010,6,Pt1Ca8/Al2O3,20.1,120.0,2024-02-19 20:49:01,76.5,0.10671186272633999,0.9698791014898815,1.0113300471243065,0.10349760553933421
35,2024-02-19,24-010,6,Pt1Ca8/Al2O3,20.1,120.0,2024-02-19 21:22:47,110.26666668104008,0.07966933554044663,0.9752048010696681,1.009059959336446,0.0776939185170739
35,2024-02-19,24-010,6,Pt1Ca8/Al2O3,20.1,120.0,2024-02-19 21:56:34,144.0500000116881,0.06067142025805236,0.979713821341333,1.0069780792076206,0.059440628987222445
35,2024-02-19,24-010,6,Pt1Ca8/Al2O3,20.1,120.0,2024-02-19 22:41:16,188.75000001490116,0.04377566215245282,0.9817063981424,1.0065951399737039,0.04297484761798304
35,2024-02-19,24-010,6,Pt1Ca8/Al2O3,20.1,120.0,2024-02-19 23:15:03,222.53333334554918,0.034903249727084265,0.9828732913354383,1.0057090566550726,0.03430547193756205
35,2024-02-19,24-010,6,Pt1Ca8/Al2O3,20.1,120.0,2024-02-19 23:48:50,256.3166666761972,0.028330399667978536,0.9827909841690448,1.0048342863576312,0.027842861371595005
35,2024-02-19,24-010,6,Pt1Ca8/Al2O3,20.1,120.0,2024-02-20 00:22:38,290.1166666774079,0.023410448780578005,0.982266529511747,1.00450957336386,0.022995300278010868
35,2024-02-19,24-010,6,Pt1Ca8/Al2O3,20.1,120.0,2024-02-20 00:56:24,323.8833333479706,0.019642999190882856,0.9838679740391784,1.0047301466264038,0.019326117817987137
35,2024-02-19,24-010,6,Pt1Ca8/Al2O3,20.1,120.0,2024-02-20 01:30:11,357.666666689096,0.016794904338950246,0.9817470683962194,1.0042238715950313,0.016488348098759348
35,2024-02-19,24-010,6,Pt1Ca8/Al2O3,20.1,120.0,2024-02-20 02:03:59,391.46666667982936,0.014539214582625222,0.9805361842737396,1.003163289418589,0.014256225989184447
36,2024-02-20,24-011,1,Pt1Sn1Ga1Fe1Cu1Ca1/Al2O3,20.0,120.0,2024-02-20 20:20:17,9,0.20312169567931979,0.9965804392089642,0.6248462423290846,0.2024271086929661
36,2024-02-20,24-011,1,Pt1Sn1Ga1Fe1Cu1Ca1/Al2O3,20.0,120.0,2024-02-20 20:25:50,14.5500000086613,0.31697862416716527,0.9969752328422047,1.0021946544984037,0.3160198376350613
36,2024-02-20,24-011,1,Pt1Sn1Ga1Fe1Cu1Ca1/Al2O3,20.0,120.0,2024-02-20 20:59:40,48.38333334052004,0.2872277965751277,0.9981132554313248,0.9997606743573461,0.286685871089967
36,2024-02-20,24-011,1,Pt1Sn1Ga1Fe1Cu1Ca1/Al2O3,20.0,120.0,2024-02-20 21:33:26,82.15000000060536,0.2666944786601043,0.9983372183828437,1.001647000373142,0.26625102398359124
36,2024-02-20,24-011,1,Pt1Sn1Ga1Fe1Cu1Ca1/Al2O3,20.0,120.0,2024-02-20 22:07:11,115.90000000060536,0.24754580277042393,0.9984389947088668,1.0001449465696943,0.24715938246250146
36,2024-02-20,24-011,1,Pt1Sn1Ga1Fe1Cu1Ca1/Al2O3,20.0,120.0,2024-02-20 22:41:06,149.81666666432284,0.23187961532409918,0.9984832736849216,1.0025391748032908,0.23152791740960688
36,2024-02-20,24-011,1,Pt1Sn1Ga1Fe1Cu1Ca1/Al2O3,20.0,120.0,2024-02-20 23:25:56,194.65000000060536,0.21157330132172736,0.9984939098471876,0.998869976870295,0.2112546528560087
36,2024-02-20,24-011,1,Pt1Sn1Ga1Fe1Cu1Ca1/Al2O3,20.0,120.0,2024-02-20 23:59:42,228.41666667116806,0.19853376392392014,0.9984643805028924,0.998879563619154,0.1982288916052044
36,2024-02-20,24-011,1,Pt1Sn1Ga1Fe1Cu1Ca1/Al2O3,20.0,120.0,2024-02-21 00:33:20,262.0500000086613,0.18680189918144524,0.9984240115209837,1.0012926943833955,0.1865075015404769
36,2024-02-20,24-011,1,Pt1Sn1Ga1Fe1Cu1Ca1/Al2O3,20.0,120.0,2024-02-21 01:07:06,295.8166666687466,0.1752000338484904,0.9983692982536774,0.9972398906343213,0.17491433484733787
36,2024-02-20,24-011,1,Pt1Sn1Ga1Fe1Cu1Ca1/Al2O3,20.0,120.0,2024-02-21 01:40:53,329.59999999939464,0.16482738469586963,0.998325375318278,0.998138981396628,0.16455136068923426
36,2024-02-20,24-011,1,Pt1Sn1Ga1Fe1Cu1Ca1/Al2O3,20.0,120.0,2024-02-21 02:14:39,363.3666666804347,0.15529067919518735,0.9982520736615524,0.9980961344509398,0.1550192425269067
37,2024-02-20,24-011,2,Pt1Mn1Zn1Sn1Ga1Ca1/Al2O3,19.9,119.9,2024-02-20 20:31:22,20.08333333628252,0.2856036084311058,0.996325383702148,1.0031023988824401,0.28455412475683955
37,2024-02-20,24-011,2,Pt1Mn1Zn1Sn1Ga1Ca1/Al2O3,19.9,119.9,2024-02-20 21:05:17,54,0.2421986313529083,0.997229209411238,1.0035572500286032,0.24152754966454465
37,2024-02-20,24-011,2,Pt1Mn1Zn1Sn1Ga1Ca1/Al2O3,19.9,119.9,2024-02-20 21:39:03,87.7666666705627,0.22330928516758625,0.997748807232698,1.0060126254753454,0.2228065729199456
37,2024-02-20,24-011,2,Pt1Mn1Zn1Sn1Ga1Ca1/Al2O3,19.9,119.9,2024-02-20 22:12:48,121.5166666705627,0.21417838620027116,0.9980644959169085,1.0037367078416393,0.2137638430592706
37,2024-02-20,24-011,2,Pt1Mn1Zn1Sn1Ga1Ca1/Al2O3,19.9,119.9,2024-02-20 22:46:46,155.4833333354909,0.2077328277543281,0.9982419799715351,1.0062153952263893,0.20736762928256636
37,2024-02-20,24-011,2,Pt1Mn1Zn1Sn1Ga1Ca1/Al2O3,19.9,119.9,2024-02-20 23:31:33,200.2666666705627,0.19937886355555304,0.9983898356027149,1.0051381971189968,0.19905783080788472
37,2024-02-20,24-011,2,Pt1Mn1Zn1Sn1Ga1Ca1/Al2O3,19.9,119.9,2024-02-21 00:05:22,234.08333333185874,0.19209373270012553,0.9984379344886039,1.0054104029872033,0.1917936697053193
37,2024-02-20,24-011,2,Pt1Mn1Zn1Sn1Ga1Ca1/Al2O3,19.9,119.9,2024-02-21 00:38:57,267.66666666814126,0.1845558807330807,0.998446427205156,1.0025026751630879,0.18426915973764532
37,2024-02-20,24-011,2,Pt1Mn1Zn1Sn1Ga1Ca1/Al2O3,19.9,119.9,2024-02-21 01:12:44,301.4499999987893,0.17860148515395688,0.9984546894932409,1.0053991025382158,0.17832549040242568
37,2024-02-20,24-011,2,Pt1Mn1Zn1Sn1Ga1Ca1/Al2O3,19.9,119.9,2024-02-21 01:46:31,335.2333333189599,0.1718643327584744,0.9984537691478642,1.0034978481486436,0.17159859082478152
37,2024-02-20,24-011,2,Pt1Mn1Zn1Sn1Ga1Ca1/Al2O3,19.9,119.9,2024-02-21 02:20:17,369,0.16473326064089272,0.998453466351034,1.0030143006647076,0.1644784951102077
38,2024-02-20,24-011,3,Pt1Sn4Cu4Fe4Mn4Ca4/Al2O3,20.1,120.0,2024-02-20 20:37:02,25.7499999969732,0.2570385513173351,0.9988554682483415,1.0070272156868492,0.2567443625339521
38,2024-02-20,24-011,3,Pt1Sn4Cu4Fe4Mn4Ca4/Al2O3,20.1,120.0,2024-02-20 21:10:55,59.63333334052004,0.2407424407517766,0.9988592805373918,1.00229705054356,0.24046782116413523
38,2024-02-20,24-011,3,Pt1Sn4Cu4Fe4Mn4Ca4/Al2O3,20.1,120.0,2024-02-20 21:44:41,93.40000000060536,0.2350798245110587,0.9988550904336707,1.0137412557222318,0.23481067937112496
38,2024-02-20,24-011,3,Pt1Sn4Cu4Fe4Mn4Ca4/Al2O3,20.1,120.0,2024-02-20 22:18:28,127.18333333125338,0.22569956638630995,0.9988384886595875,1.0061190570147127,0.22543741378042606
38,2024-02-20,24-011,3,Pt1Sn4Cu4Fe4Mn4Ca4/Al2O3,20.1,120.0,2024-02-20 22:52:25,161.13333333609626,0.22122113160730536,0.9988379170388765,1.0121722791293453,0.22096405429962404
38,2024-02-20,24-011,3,Pt1Sn4Cu4Fe4Mn4Ca4/Al2O3,20.1,120.0,2024-02-20 22:58:00,166.7166666649282,0.2192756530530202,0.9988227356875742,1.0056038094860225,0.219017507652097
38,2024-02-20,24-011,3,Pt1Sn4Cu4Fe4Mn4Ca4/Al2O3,20.1,120.0,2024-02-20 23:03:32,172.2500000030268,0.21836289714417728,0.9988290510982397,1.0039158378806567,0.2181072053495811
38,2024-02-20,24-011,3,Pt1Sn4Cu4Fe4Mn4Ca4/Al2O3,20.1,120.0,2024-02-20 23:37:11,205.90000000060536,0.21314058951837153,0.9988065560492767,1.0043502604894998,0.21288621817115724
38,2024-02-20,24-011,3,Pt1Sn4Cu4Fe4Mn4Ca4/Al2O3,20.1,120.0,2024-02-21 00:10:58,239.68333333125338,0.20894915256946422,0.9987755730432528,1.0014666275672226,0.2086933095944687
38,2024-02-20,24-011,3,Pt1Sn4Cu4Fe4Mn4Ca4/Al2O3,20.1,120.0,2024-02-21 00:44:35,273.3000000086613,0.2052693207111711,0.998762823864474,1.0040224343181854,0.2050153664062316
38,2024-02-20,24-011,3,Pt1Sn4Cu4Fe4Mn4Ca4/Al2O3,20.1,120.0,2024-02-21 01:18:21,307.0666666687466,0.201399934426721,0.9987371910750901,1.0007073221106328,0.20114560479205065
38,2024-02-20,24-011,3,Pt1Sn4Cu4Fe4Mn4Ca4/Al2O3,20.1,120.0,2024-02-21 01:52:08,340.84999999939464,0.19776477800382242,0.998711775187071,0.9998798078243609,0.1975100125096745
38,2024-02-20,24-011,3,Pt1Sn4Cu4Fe4Mn4Ca4/Al2O3,20.1,120.0,2024-02-21 02:25:55,374.63333334052004,0.19588849134499692,0.998699623677236,1.0055818766658395,0.1956337625889499
39,2024-02-20,24-011,4,Pt1Sn4Ga1Fe4Cu4Ca4/Al2O3,20.1,120.1,2024-02-20 20:42:41,31.399999987101182,0.22284052217094713,0.9989499467460728,1.0065692959592973,0.2226065277555347
39,2024-02-20,24-011,4,Pt1Sn4Ga1Fe4Cu4Ca4/Al2O3,20.1,120.1,2024-02-20 21:16:33,65.2666666705627,0.2094559534004037,0.9989433190690007,1.0086156772897625,0.2092346252885612
39,2024-02-20,24-011,4,Pt1Sn4Ga1Fe4Cu4Ca4/Al2O3,20.1,120.1,2024-02-20 21:50:18,99.0166666705627,0.20074771851133114,0.9989458584198269,1.008327243219023,0.20053610199412344
39,2024-02-20,24-011,4,Pt1Sn4Ga1Fe4Cu4Ca4/Al2O3,20.1,120.1,2024-02-20 22:24:07,132.83333333185874,0.1940864599201632,0.998921352563751,1.006761981747979,0.19387710905775968
39,2024-02-20,24-011,4,Pt1Sn4Ga1Fe4Cu4Ca4/Al2O3,20.1,120.1,2024-02-20 23:09:03,177.7666666705627,0.18681674056024108,0.9988936537104665,1.0040428660931704,0.18661005655249951
39,2024-02-20,24-011,4,Pt1Sn4Ga1Fe4Cu4Ca4/Al2O3,20.1,120.1,2024-02-20 23:42:49,211.53333333064802,0.1829664349913036,0.9988907950722739,1.00576197670085,0.18276348772000275
39,2024-02-20,24-011,4,Pt1Sn4Ga1Fe4Cu4Ca4/Al2O3,20.1,120.1,2024-02-21 00:16:33,245.2666666705627,0.1785897425105574,0.9988371658882979,1.0023116991221066,0.17838207226596603
39,2024-02-20,24-011,4,Pt1Sn4Ga1Fe4Cu4Ca4/Al2O3,20.1,120.1,2024-02-21 00:50:12,278.91666666814126,0.17596808448572582,0.9988416960617685,1.0049953266672476,0.17576425996046297
39,2024-02-20,24-011,4,Pt1Sn4Ga1Fe4Cu4Ca4/Al2O3,20.1,120.1,2024-02-21 01:23:59,312.6999999987893,0.17281259335784663,0.9988076892477652,1.0039973448440656,0.1726065470446645
39,2024-02-20,24-011,4,Pt1Sn4Ga1Fe4Cu4Ca4/Al2O3,20.1,120.1,2024-02-21 01:57:46,346.4833333189599,0.1696899764572667,0.9987994886103579,1.0007664729036974,0.16948626170782166
39,2024-02-20,24-011,4,Pt1Sn4Ga1Fe4Cu4Ca4/Al2O3,20.1,120.1,2024-02-21 02:31:33,380.2666666705627,0.16804137444473222,0.9987798859132331,1.0042687805379122,0.16783634479661252
40,2024-02-20,24-011,5,Pt1Cu4/Al2O3,19.9,120.0,2024-02-20 20:48:20,37.0500000086613,0.22120843555669198,0.9898651165607829,1.0041486336135128,0.21896651384655333
40,2024-02-20,24-011,5,Pt1Cu4/Al2O3,19.9,120.0,2024-02-20 21:22:10,70.88333334052004,0.18655198051992875,0.9908766269435668,1.0034876876636607,0.18484999720722897
40,2024-02-20,24-011,5,Pt1Cu4/Al2O3,19.9,120.0,2024-02-20 21:55:56,104.65000000060536,0.16210308318960234,0.9909354388800327,1.005396620304416,0.16063368988429505
40,2024-02-20,24-011,5,Pt1Cu4/Al2O3,19.9,120.0,2024-02-20 22:29:47,138.5000000030268,0.1425819186939063,0.990717577684651,1.0066600021632157,0.14125841311005669
40,2024-02-20,24-011,5,Pt1Cu4/Al2O3,19.9,120.0,2024-02-20 23:14:41,183.40000000060536,0.11911128252532634,0.9904785291341005,1.002809102523309,0.11797716791896151
40,2024-02-20,24-011,5,Pt1Cu4/Al2O3,19.9,120.0,2024-02-20 23:48:27,217.16666667116806,0.10462831016732031,0.9900645860189223,1.0023872339935969,0.10358878459166738
40,2024-02-20,24-011,5,Pt1Cu4/Al2O3,19.9,120.0,2024-02-21 00:22:03,250.7666666675359,0.09142247942861922,0.9894341398207585,1.0010250031337375,0.09045652229373685
40,2024-02-20,24-011,5,Pt1Cu4/Al2O3,19.9,120.0,2024-02-21 00:55:50,284.5500000086613,0.07997071962309542,0.988931030697387,1.003364268496936,0.07908552618247951
40,2024-02-20,24-011,5,Pt1Cu4/Al2O3,19.9,120.0,2024-02-21 01:29:37,318.3333333393093,0.06963427709827405,0.9883886288088138,1.000684504334385,0.06882572765925607
40,2024-02-20,24-011,5,Pt1Cu4/Al2O3,19.9,120.0,2024-02-21 02:03:24,352.1166666804347,0.06053267780946181,0.9877542749753677,1.0001862322641721,0.05979141128200248
40,2024-02-20,24-011,5,Pt1Cu4/Al2O3,19.9,120.0,2024-02-21 02:37:11,385.90000000060536,0.05278248317555747,0.9871275039142444,1.0055913694315128,0.052103040867483644
41,2024-02-20,24-011,6,Pt1/γ-Al2O3,20.0,119.9,2024-02-20 20:54:00,42.7166666588746,0.0665526939684716,0.9803981089375574,1.0085678364736848,0.06524813531138954
41,2024-02-20,24-011,6,Pt1/γ-Al2O3,20.0,119.9,2024-02-20 21:27:48,76.5166666705627,0.03638678779883929,0.9842766252867123,1.0079160373993556,0.03581466469966526
41,2024-02-20,24-011,6,Pt1/γ-Al2O3,20.0,119.9,2024-02-20 22:01:33,110.2666666705627,0.02294642182953543,0.984331205368574,1.0095517760164578,0.02258687905836237
41,2024-02-20,24-011,6,Pt1/γ-Al2O3,20.0,119.9,2024-02-20 22:35:26,144.15000000363216,0.016643776761447293,0.9822240842098798,1.0097741599082202,0.016347918387306246
41,2024-02-20,24-011,6,Pt1/γ-Al2O3,20.0,119.9,2024-02-20 23:20:18,189.0166666705627,0.011943050681736598,0.9802023545220974,1.0019894700111251,0.011706606398414953
41,2024-02-20,24-011,6,Pt1/γ-Al2O3,20.0,119.9,2024-02-20 23:54:04,222.78333333064802,0.009904069366114045,0.9778688436935249,1.0012514929775918,0.009684880858902404
41,2024-02-20,24-011,6,Pt1/γ-Al2O3,20.0,119.9,2024-02-21 00:27:42,256.41666666814126,0.00846505045386442,0.9755229034608595,1.0020494807792528,0.008257850596696484
41,2024-02-20,24-011,6,Pt1/γ-Al2O3,20.0,119.9,2024-02-21 01:01:28,290.18333333870396,0.0074467484659207364,0.9730894670130432,1.0023991779423373,0.007246352495683007
41,2024-02-20,24-011,6,Pt1/γ-Al2O3,20.0,119.9,2024-02-21 01:35:15,323.9666666588746,0.006630450810350226,0.9704472880510254,1.0044357342590922,0.0064345030074601005
41,2024-02-20,24-011,6,Pt1/γ-Al2O3,20.0,119.9,2024-02-21 02:09:01,357.7333333189599,0.005928811066399399,0.967837668955773,0.9966171904132343,0.005738126682183185
41,2024-02-20,24-011,6,Pt1/γ-Al2O3,20.0,119.9,2024-02-21 02:42:49,391.533333330648,0.005438011495895334,0.9654516870150777,0.9999109978593851,0.005250137372719536
42,2024-03-14,24-015,1,Pt1Sn4,20.0,120.0,2024-03-14 14:31:56,9,0.20794193651576956,0.9972410760435491,0.6169953055004362,0.2073682405255654
42,2024-03-14,24-015,1,Pt1Sn4,20.0,120.0,2024-03-14 14:37:30,14.56666666874662,0.3296702077419487,0.9972382805160962,1.0000867526257429,0.32875975110596517
42,2024-03-14,24-015,1,Pt1Sn4,20.0,120.0,2024-03-14 15:11:12,48.2666666675359,0.3077963649894255,0.9981102665568277,0.9996529128674597,0.3072147119048181
42,2024-03-14,24-015,1,Pt1Sn4,20.0,120.0,2024-03-14 15:44:58,82.03333332762122,0.2916288068144725,0.9982949116075073,0.9989954371303925,0.29113155392105666
42,2024-03-14,24-015,1,Pt1Sn4,20.0,120.0,2024-03-14 16:18:44,115.79999999818392,0.2787186092823858,0.9983819098496999,1.001984240204033,0.2782676174460006
42,2024-03-14,24-015,1,Pt1Sn4,20.0,120.0,2024-03-14 16:52:30,149.56666666874662,0.26497881118018707,0.9984031008873039,1.0005091597917941,0.26455566675173015
42,2024-03-14,24-015,1,Pt1Sn4,20.0,120.0,2024-03-14 17:37:13,194.283333332045,0.24845031038438936,0.9983949296357263,0.9997997658840071,0.2480515301541968
42,2024-03-14,24-015,1,Pt1Sn4,20.0,120.0,2024-03-14 18:10:59,228.05000001308508,0.2361425814009432,0.9983417505031839,0.9983319162296345,0.23575099808415823
42,2024-03-14,24-015,1,Pt1Sn4,20.0,120.0,2024-03-14 18:44:45,261.8166666731704,0.22569422465715142,0.9982811348404327,1.0022500092946776,0.22530628671767267
42,2024-03-14,24-015,1,Pt1Sn4,20.0,120.0,2024-03-14 19:18:32,295.6000000038184,0.21458170239368726,0.9981886137550751,1.0022086364469722,0.21419301204955876
42,2024-03-14,24-015,1,Pt1Sn4,20.0,120.0,2024-03-14 19:52:18,329.36666666390374,0.20413007516351211,0.9980754329424819,1.0028527576482427,0.20373721314540372
42,2024-03-14,24-015,1,Pt1Sn4,20.0,120.0,2024-03-14 20:26:06,363.16666666511446,0.19407598422442415,0.9979719435410714,1.0045297032641232,0.1936823871710949
43,2024-03-14,24-015,2,Pt1Sn1,19.9,120.0,2024-03-14 14:43:10,20.23333333991468,0.2959420078169017,0.9933326621984478,1.0038164993768184,0.29396886248111687
43,2024-03-14,24-015,2,Pt1Sn1,19.9,120.0,2024-03-14 15:16:50,53.89999999757856,0.2624160991319794,0.9955918468128818,1.008158251294102,0.26125932876823965
43,2024-03-14,24-015,2,Pt1Sn1,19.9,120.0,2024-03-14 15:50:36,87.66666666814126,0.2406641209474545,0.996101877786002,1.0080098629111836,0.23972598279147694
43,2024-03-14,24-015,2,Pt1Sn1,19.9,120.0,2024-03-14 16:24:22,121.43333334918134,0.22433583890605782,0.9963841709942756,1.0110397195013852,0.22352467887271776
43,2024-03-14,24-015,2,Pt1Sn1,19.9,120.0,2024-03-14 16:58:08,155.1999999883119,0.20905824660278446,0.9966439412255407,1.0090982143920155,0.2083566348399001
43,2024-03-14,24-015,2,Pt1Sn1,19.9,120.0,2024-03-14 17:42:51,199.91666667256504,0.1918372533641195,0.9967174187274869,1.0078719784228336,0.1912075319888561
43,2024-03-14,24-015,2,Pt1Sn1,19.9,120.0,2024-03-14 18:16:37,233.68333333265036,0.18057829840083614,0.9967434267778,1.0108420738769301,0.17999023194975355
43,2024-03-14,24-015,2,Pt1Sn1,19.9,120.0,2024-03-14 18:50:22,267.43333333265036,0.16973862972535386,0.996731187518795,1.0111961318546538,0.169183785973965
43,2024-03-14,24-015,2,Pt1Sn1,19.9,120.0,2024-03-14 19:24:09,301.21666667377576,0.15964113141897276,0.9967151151568812,1.0105862862978934,0.15911672868603624
43,2024-03-14,24-015,2,Pt1Sn1,19.9,120.0,2024-03-14 19:57:56,335.0000000044238,0.14994624654570424,0.9966833752295733,1.0087449717876924,0.14944893111017823
43,2024-03-14,24-015,2,Pt1Sn1,19.9,120.0,2024-03-14 20:31:44,368.8000000056345,0.14078195974755894,0.9966735450581018,1.00996710467478,0.14031365490182657
44,2024-03-14,24-015,3,Pt1Sn8,20.1,119.9,2024-03-14 14:48:43,25.78333332762122,0.29042102740977566,0.9987301187373261,1.0035499849041813,0.2900522271887815
44,2024-03-14,24-015,3,Pt1Sn8,20.1,119.9,2024-03-14 15:22:27,59.5166666675359,0.27690247562388837,0.9988662910768403,1.0081269950086986,0.2765885488164286
44,2024-03-14,24-015,3,Pt1Sn8,20.1,119.9,2024-03-14 15:56:13,93.28333332762122,0.26578177891194,0.9989201050857014,1.003408402335799,0.26549476252057974
44,2024-03-14,24-015,3,Pt1Sn8,20.1,119.9,2024-03-14 16:29:59,127.04999999818392,0.25648015523991774,0.9989680055346601,1.0008611130616543,0.25621546913924065
44,2024-03-14,24-015,3,Pt1Sn8,20.1,119.9,2024-03-14 17:03:45,160.81666666874662,0.24981951049292525,0.9989794930573982,1.0040257980913307,0.24956456794806983
44,2024-03-14,24-015,3,Pt1Sn8,20.1,119.9,2024-03-14 17:09:17,166.3500000173226,0.24794116828382556,0.9989822069388656,1.0008252104936852,0.24768881548317673
44,2024-03-14,24-015,3,Pt1Sn8,20.1,119.9,2024-03-14 17:14:48,171.86666666390374,0.24911601301335803,0.9989782654909402,1.0083582434929403,0.24886148258610288
44,2024-03-14,24-015,3,Pt1Sn8,20.1,119.9,2024-03-14 17:48:29,205.55000001308508,0.24124505948605973,0.9989956153759911,1.0028841400684085,0.24100275665769383
44,2024-03-14,24-015,3,Pt1Sn8,20.1,119.9,2024-03-14 18:22:15,239.3166666731704,0.2349557966012774,0.9989911084477066,1.0030289328733732,0.234718751682924
44,2024-03-14,24-015,3,Pt1Sn8,20.1,119.9,2024-03-14 18:56:00,273.0666666731704,0.23024119173979146,0.9990043424544955,1.0064758924059465,0.2300119503599498
44,2024-03-14,24-015,3,Pt1Sn8,20.1,119.9,2024-03-14 19:29:47,306.8500000038184,0.22431577988599588,0.9990014511891311,1.0035256405489308,0.2240917896307316
44,2024-03-14,24-015,3,Pt1Sn8,20.1,119.9,2024-03-14 20:03:34,340.63333332398906,0.21882118071051332,0.9990070286010181,1.0033237897634206,0.21860389753657633
44,2024-03-14,24-015,3,Pt1Sn8,20.1,119.9,2024-03-14 20:37:21,374.41666666511446,0.21413386391197525,0.9990129409079467,1.005420676580235,0.21392250113468442
45,2024-03-14,24-015,4,Pt1Fe1,19.9,120.2,2024-03-14 14:54:15,31.316666665719822,0.19567378850393732,0.9810521382466405,1.0100711876946153,0.1919661886106086
45,2024-03-14,24-015,4,Pt1Fe1,19.9,120.2,2024-03-14 15:28:05,65.14999999757856,0.12521790511763917,0.9832631931476015,1.0144760564371138,0.12312215722522328
45,2024-03-14,24-015,4,Pt1Fe1,19.9,120.2,2024-03-14 16:01:51,98.91666666814126,0.08881002789363454,0.9833776529921944,1.0120717855322479,0.08733379679221365
45,2024-03-14,24-015,4,Pt1Fe1,19.9,120.2,2024-03-14 16:35:37,132.68333334918134,0.07199574692383064,0.984206159391018,1.0134665558181608,0.07085865757239104
45,2024-03-14,24-015,4,Pt1Fe1,19.9,120.2,2024-03-14 17:20:19,177.38333333143964,0.05979191637403355,0.9843727628748528,1.016176701723081,0.05885753391868955
45,2024-03-14,24-015,4,Pt1Fe1,19.9,120.2,2024-03-14 17:54:06,211.16666667256504,0.053595765766399205,0.9841665056183587,1.0138645367637782,0.05274715751025716
45,2024-03-14,24-015,4,Pt1Fe1,19.9,120.2,2024-03-14 18:27:52,244.93333333265036,0.048872620122648716,0.9839177914394096,1.016283619079108,0.048086640452933774
45,2024-03-14,24-015,4,Pt1Fe1,19.9,120.2,2024-03-14 19:01:38,278.70000000321306,0.04450766399611633,0.9833297215343313,1.014608203948151,0.043765708843444655
45,2024-03-14,24-015,4,Pt1Fe1,19.9,120.2,2024-03-14 19:35:25,312.4833333338611,0.04037572499057602,0.9850919563622346,1.014612925326976,0.039773801920510096
45,2024-03-14,24-015,4,Pt1Fe1,19.9,120.2,2024-03-14 20:09:12,346.2666666645091,0.036407782760744606,0.9846029765681942,1.014470201679787,0.035847211276477324
45,2024-03-14,24-015,4,Pt1Fe1,19.9,120.2,2024-03-14 20:42:59,380.0500000056345,0.03258465159357492,0.9841704309385654,1.0128030768812561,0.03206885060083164
46,2024-03-14,24-015,5,Pt1Fe4,20.1,120.0,2024-03-14 14:59:53,36.94999999576248,0.21153566318222913,0.9926915510892079,1.0046287158854408,0.20998966559505128
46,2024-03-14,24-015,5,Pt1Fe4,20.1,120.0,2024-03-14 15:33:43,70.78333332762122,0.1627223174743132,0.9935409253596793,1.0084092410882994,0.16167128188010066
46,2024-03-14,24-015,5,Pt1Fe4,20.1,120.0,2024-03-14 16:07:29,104.54999999818392,0.12657700509360423,0.9935464030893588,1.0068280940586964,0.12576012812457393
46,2024-03-14,24-015,5,Pt1Fe4,20.1,120.0,2024-03-14 16:41:15,138.31666666874662,0.10039117005754881,0.9931095603598286,1.006365738791693,0.09969943075986108
46,2024-03-14,24-015,5,Pt1Fe4,20.1,120.0,2024-03-14 17:25:57,183.01666667195968,0.07648345906621037,0.9921727168678862,1.0098797172915197,0.07588480137717571
46,2024-03-14,24-015,5,Pt1Fe4,20.1,120.0,2024-03-14 17:59:44,216.80000001308508,0.06434883268817346,0.9915317181952997,1.0064248232559507,0.06380390863916649
46,2024-03-14,24-015,5,Pt1Fe4,20.1,120.0,2024-03-14 18:33:30,250.5666666731704,0.05616704761092566,0.991295656156153,1.0099301128803877,0.05567815031582644
46,2024-03-14,24-015,5,Pt1Fe4,20.1,120.0,2024-03-14 19:07:16,284.3333333332557,0.05029573946154191,0.9906456763608404,1.009072940389794,0.049825256836947794
46,2024-03-14,24-015,5,Pt1Fe4,20.1,120.0,2024-03-14 19:41:03,318.11666666390374,0.04569269543753887,0.9900733689691666,1.005704337770908,0.04523912090912618
46,2024-03-14,24-015,5,Pt1Fe4,20.1,120.0,2024-03-14 20:14:50,351.90000000502914,0.04206109930252899,0.9899973171339114,1.0098258259482744,0.041640375465206735
46,2024-03-14,24-015,5,Pt1Fe4,20.1,120.0,2024-03-14 20:48:37,385.68333333567716,0.038835479751833865,0.9890825537321546,1.002686264505134,0.03841149548835722
47,2024-03-14,24-015,6,Pt1Fe8,20.0,120.0,2024-03-14 15:05:33,42.61666667740792,0.06828576822166002,0.9769087193911012,1.0067746767484222,0.06670896238605944
47,2024-03-14,24-015,6,Pt1Fe8,20.0,120.0,2024-03-14 15:39:21,76.41666666814126,0.03545517074241741,0.9838972094542927,1.0089041823290712,0.034884243554189974
47,2024-03-14,24-015,6,Pt1Fe8,20.0,120.0,2024-03-14 16:13:06,110.16666666814126,0.02718366720713932,0.9836014257586057,1.0111081893854803,0.02673789382228969
47,2024-03-14,24-015,6,Pt1Fe8,20.0,120.0,2024-03-14 16:46:53,143.9499999883119,0.02364933375466425,0.9830358111231428,1.0097284024592004,0.02324814199003829
47,2024-03-14,24-015,6,Pt1Fe8,20.0,120.0,2024-03-14 17:31:35,188.64999999152496,0.020554095322546664,0.9822598956277702,1.002690790635729,0.020189463526247925
47,2024-03-14,24-015,6,Pt1Fe8,20.0,120.0,2024-03-14 18:05:22,222.43333333265036,0.01939083120395969,0.9818660605128723,1.007861809697848,0.01903919904430198
47,2024-03-14,24-015,6,Pt1Fe8,20.0,120.0,2024-03-14 18:39:07,256.18333333265036,0.018282836457706633,0.9812129759579856,1.0095268537760345,0.01793935636961948
47,2024-03-14,24-015,6,Pt1Fe8,20.0,120.0,2024-03-14 19:12:54,289.96666667377576,0.01750453500515417,0.9806692224493161,1.0099578224312349,0.017166158732841375
47,2024-03-14,24-015,6,Pt1Fe8,20.0,120.0,2024-03-14 19:46:41,323.7500000044238,0.01691496450913099,0.9805906785414129,1.0085113073646566,0.016586656525512673
47,2024-03-14,24-015,6,Pt1Fe8,20.0,120.0,2024-03-14 20:20:28,357.5333333455492,0.01641717582627989,0.9801304693043369,1.0093301571102575,0.016090974247263523
47,2024-03-14,24-015,6,Pt1Fe8,20.0,120.0,2024-03-14 20:54:15,391.3166666657198,0.015915575953995873,0.9799958564914574,1.0055873309442085,0.01559719848859103
48,2024-03-15,24-016,1,Pt1Cu8,20.0,120.0,2024-03-15 13:38:31,9,0.19229988785629373,0.9805701441501323,0.622121511393614,0.18856352875530022
48,2024-03-15,24-016,1,Pt1Cu8,20.0,120.0,2024-03-15 13:44:05,14.566666658269241,0.2913102873284079,0.9786979517901382,0.9963185743196834,0.2851047815437095
48,2024-03-15,24-016,1,Pt1Cu8,20.0,120.0,2024-03-15 14:17:49,48.29999999818392,0.2503865435029154,0.9819305613726903,0.9975964215554968,0.24586219922198527
48,2024-03-15,24-016,1,Pt1Cu8,20.0,120.0,2024-03-15 14:51:35,82.06666665826924,0.2244015913721869,0.9828044181624433,1.0015089278697784,0.2205428754432685
48,2024-03-15,24-016,1,Pt1Cu8,20.0,120.0,2024-03-15 15:25:21,115.83333331835456,0.19892269632109977,0.9829045333869056,0.9982088013859094,0.1955220200075557
48,2024-03-15,24-016,1,Pt1Cu8,20.0,120.0,2024-03-15 15:59:07,149.59999999939464,0.1748159710309633,0.9826594478572942,0.9962466322787636,0.17178456556992314
48,2024-03-15,24-016,1,Pt1Cu8,20.0,120.0,2024-03-15 16:44:08,194.61666666995734,0.14512681768448407,0.9821594331538896,0.9987598303840662,0.14253767299242076
48,2024-03-15,24-016,1,Pt1Cu8,20.0,120.0,2024-03-15 17:17:48,228.2833333380986,0.12312516429240825,0.9821677885001671,0.9957658018695614,0.12092957032179434
48,2024-03-15,24-016,1,Pt1Cu8,20.0,120.0,2024-03-15 17:51:35,262.06666665826924,0.10263444927911637,0.9821825306537112,0.9954897349001137,0.10080576312521249
48,2024-03-15,24-016,1,Pt1Cu8,20.0,120.0,2024-03-15 18:25:22,295.84999999939464,0.084446296936166,0.9817364080482467,0.9995309469892054,0.08290400422708727
48,2024-03-15,24-016,1,Pt1Cu8,20.0,120.0,2024-03-15 18:59:09,329.63333333004266,0.06886976426294862,0.9820428840009965,1.0026452522692109,0.06763306191725482
48,2024-03-15,24-016,1,Pt1Cu8,20.0,120.0,2024-03-15 19:32:58,363.4500000018161,0.05550188679009368,0.9813613440511492,0.9998886931167356,0.054467406217701055
49,2024-03-15,24-016,2,Pt1Ga1,20.0,120.0,2024-03-15 13:49:36,20.08333333628252,0.26107363901810504,0.9932143267983181,0.999604566227486,0.2593020786221543
49,2024-03-15,24-016,2,Pt1Ga1,20.0,120.0,2024-03-15 14:23:27,53.93333332822658,0.20915861192766907,0.9949666077187521,1.0015816498670331,0.20810583458483584
49,2024-03-15,24-016,2,Pt1Ga1,20.0,120.0,2024-03-15 14:57:12,87.68333332822658,0.18202502742051568,0.9952260510725339,1.0056012622583872,0.18115604923608952
49,2024-03-15,24-016,2,Pt1Ga1,20.0,120.0,2024-03-15 15:30:58,121.44999999878928,0.16301135659354982,0.9951953056394186,0.9983398795846249,0.16222813684781406
49,2024-03-15,24-016,2,Pt1Ga1,20.0,120.0,2024-03-15 16:04:45,155.23333333991468,0.14967337710802656,0.9951347495836164,0.9964577127416651,0.1489451786477302
49,2024-03-15,24-016,2,Pt1Ga1,20.0,120.0,2024-03-15 16:49:39,200.13333334797062,0.13573195868375934,0.9952051010032106,0.9969384338105697,0.1350811376512343
49,2024-03-15,24-016,2,Pt1Ga1,20.0,120.0,2024-03-15 17:23:26,233.91666666814126,0.12679754390673798,0.9950885767761944,0.9967943885036717,0.1261747875048729
49,2024-03-15,24-016,2,Pt1Ga1,20.0,120.0,2024-03-15 17:57:13,267.6999999987893,0.11793762395042091,0.9949823223411847,0.9974854522649331,0.11734585096959112
49,2024-03-15,24-016,2,Pt1Ga1,20.0,120.0,2024-03-15 18:30:59,301.46666667982936,0.10985025411424418,0.9948667932330467,1.0016081563274042,0.1092863700464734
49,2024-03-15,24-016,2,Pt1Ga1,20.0,120.0,2024-03-15 19:04:47,335.2666666705627,0.10220698618063398,0.9946855249252263,1.0004874453284751,0.10166380970010927
49,2024-03-15,24-016,2,Pt1Ga1,20.0,120.0,2024-03-15 19:38:36,369.08333333185874,0.09472094152902992,0.9945458818016395,1.0019561726220292,0.09420432231807059
50,2024-03-15,24-016,3,Pt1Ga4,20.1,119.9,2024-03-15 13:55:15,25.733333326410502,0.1590592085800117,0.9949062840426799,1.0081061714710597,0.158249006151109
50,2024-03-15,24-016,3,Pt1Ga4,20.1,119.9,2024-03-15 14:29:04,59.54999999818392,0.11248761243100569,0.996070019884415,1.0049002844485264,0.11204553835090221
50,2024-03-15,24-016,3,Pt1Ga4,20.1,119.9,2024-03-15 15:02:50,93.31666665826924,0.09183763376217942,0.9958807734676468,1.007005588066478,0.09145933374451772
50,2024-03-15,24-016,3,Pt1Ga4,20.1,119.9,2024-03-15 15:36:36,127.08333331835456,0.07772948233932397,0.9958961155876042,0.9998062146116654,0.07741048952836803
50,2024-03-15,24-016,3,Pt1Ga4,20.1,119.9,2024-03-15 16:10:23,160.86666666995734,0.0682579755211533,0.9955475223367675,1.001260809148206,0.0679540584098079
50,2024-03-15,24-016,3,Pt1Ga4,20.1,119.9,2024-03-15 16:15:55,166.40000000805594,0.06679779696556083,0.9955161276181352,0.9991607736944492,0.06649828416857755
50,2024-03-15,24-016,3,Pt1Ga4,20.1,119.9,2024-03-15 16:21:26,171.91666665463708,0.06548165629490947,0.9955226981180628,0.9983475439502698,0.06518847515194791
50,2024-03-15,24-016,3,Pt1Ga4,20.1,119.9,2024-03-15 16:55:17,205.7666666675359,0.05872807354171258,0.9956568168538837,1.0018760381275316,0.05847300676250234
50,2024-03-15,24-016,3,Pt1Ga4,20.1,119.9,2024-03-15 17:29:04,239.54999999818392,0.05301016563241168,0.9952808703554846,1.0017063306835174,0.052760003788315094
50,2024-03-15,24-016,3,Pt1Ga4,20.1,119.9,2024-03-15 18:02:51,273.33333331835456,0.048305560329980506,0.9948508635669936,0.9991299595961578,0.04805682840936861
50,2024-03-15,24-016,3,Pt1Ga4,20.1,119.9,2024-03-15 18:36:38,307.11666666995734,0.04478581726067734,0.9944393193043347,1.0037108794593494,0.044536777631196296
50,2024-03-15,24-016,3,Pt1Ga4,20.1,119.9,2024-03-15 19:10:25,340.90000000060536,0.04133220951418914,0.9939605162538203,1.0027185172173696,0.0410825843066345
50,2024-03-15,24-016,3,Pt1Ga4,20.1,119.9,2024-03-15 19:44:14,374.7166666723788,0.03841599822464029,0.9936417375379042,1.002313184514669,0.038171739225184624
51,2024-03-15,24-016,4,Pt1Ga8,20.1,120.0,2024-03-15 14:00:54,31.38333334797062,0.08594303891800426,0.9893465069294237,1.0048403522110243,0.08502744534842703
51,2024-03-15,24-016,4,Pt1Ga8,20.1,120.0,2024-03-15 14:34:42,65.18333332822658,0.0617874033967318,0.9924823414506349,1.001837784742103,0.06132290679534328
51,2024-03-15,24-016,4,Pt1Ga8,20.1,120.0,2024-03-15 15:08:28,98.94999999878928,0.05057188709991158,0.9920242344716474,1.0039819693197194,0.05016853758607637
51,2024-03-15,24-016,4,Pt1Ga8,20.1,120.0,2024-03-15 15:42:14,132.71666667982936,0.043399925999808214,0.9918070412946625,0.9989969648727015,0.04304435219827708
51,2024-03-15,24-016,4,Pt1Ga8,20.1,120.0,2024-03-15 16:27:07,177.59999999636784,0.036747420446705925,0.9910700613143474,0.995259683948138,0.03641926823526095
51,2024-03-15,24-016,4,Pt1Ga8,20.1,120.0,2024-03-15 17:00:54,211.38333334797062,0.03337666023194723,0.9913414815402117,0.9982237368257504,0.03308766780320283
51,2024-03-15,24-016,4,Pt1Ga8,20.1,120.0,2024-03-15 17:34:41,245.16666666814126,0.03028882378236476,0.9905519520808753,0.9956430290625097,0.030002653523855054
51,2024-03-15,24-016,4,Pt1Ga8,20.1,120.0,2024-03-15 18:08:28,278.9499999987893,0.028019359063567815,0.9896843767739391,0.9996216176529173,0.027730321912432333
51,2024-03-15,24-016,4,Pt1Ga8,20.1,120.0,2024-03-15 18:42:16,312.75,0.026013112067725466,0.9883390672549395,1.000751603204303,0.025709774917413997
51,2024-03-15,24-016,4,Pt1Ga8,20.1,120.0,2024-03-15 19:16:03,346.533333330648,0.02433455605398072,0.9873691108138646,1.0004488717942166,0.02402718897306909
51,2024-03-15,24-016,4,Pt1Ga8,20.1,120.0,2024-03-15 19:49:52,380.35000000242144,0.022730573412510745,0.9872394732857339,1.0008797782206384,0.022440519323249815
52,2024-03-15,24-016,5,Pt1Cu1,20.0,120.0,2024-03-15 14:06:31,36.99999998649582,0.19963031872453874,0.9673575157186202,1.0010973327269008,0.19311388918348613
52,2024-03-15,24-016,5,Pt1Cu1,20.0,120.0,2024-03-15 14:40:19,70.79999999818392,0.144930987334581,0.9736955707504854,0.9982032456679891,0.14111866043217622
52,2024-03-15,24-016,5,Pt1Cu1,20.0,120.0,2024-03-15 15:14:06,104.58333331835456,0.10935297704916024,0.9775189312842449,1.000202656494606,0.10689460525784568
52,2024-03-15,24-016,5,Pt1Cu1,20.0,120.0,2024-03-15 15:47:52,138.34999999939464,0.08400530750395391,0.9787817065353251,0.9969300563343823,0.08222285823674476
52,2024-03-15,24-016,5,Pt1Cu1,20.0,120.0,2024-03-15 16:32:47,183.2666666675359,0.06191687931069957,0.9807881143328869,0.9965400935508604,0.06072733930451797
52,2024-03-15,24-016,5,Pt1Cu1,20.0,120.0,2024-03-15 17:06:32,217.0166666675359,0.050487714040615736,0.9819188704390791,0.9957205678736247,0.04957483914181264
