Repository: ukurumbail/iterative_catalyst_design

iterative_catalyst_design
==============================

A software package that predicts improved catalysts based on experimental and computational data.

Usage:

(1) Extracting Raw Data

Raw data contains lots of meta-data and reactor operating condition data. The first step is to extract the meaningful data from the raw data. In our case, each reaction has 6 reactors. You can do this for as many reactions as you want to create a dataset. The list of reactions you put should be stored at "./data/raw/Runs_To_Analyze" as a .txt file with a format identical to the ones already there.

For example:

File: notebooks/manuscript_figures/data-matrix-thru-round-7.csv (part 4 of 7)
,Date,Reaction,Tube,Catalyst,Mass Catalyst,Mass Diluent,Time,Time Since Start,Conversion,Selectivity,Carbon Balance,Yield
74,2024-05-03,24-031,3,Pt1Cu8Ca4,20.1,120.1,2024-05-03 15:22:10,25.81666666874662,0.2712561904224128,0.9830203825429181,1.012193874465041,0.2666503640761749
74,2024-05-03,24-031,3,Pt1Cu8Ca4,20.1,120.1,2024-05-03 15:55:53,59.53333332762122,0.24921657404712275,0.9809430242350071,1.0111990246083402,0.24446725983527218
74,2024-05-03,24-031,3,Pt1Cu8Ca4,20.1,120.1,2024-05-03 16:29:39,93.3000000086613,0.2358341007242843,0.9817465086283379,1.0165266843401708,0.23152930500156987
74,2024-05-03,24-031,3,Pt1Cu8Ca4,20.1,120.1,2024-05-03 17:03:28,127.11666665947996,0.22261225978455507,0.9822371926606287,1.0171351348119682,0.21865804110261994
74,2024-05-03,24-031,3,Pt1Cu8Ca4,20.1,120.1,2024-05-03 17:37:26,161.08333332440816,0.21008096830090311,0.9825869355560626,1.0198415515524588,0.2064228148614347
74,2024-05-03,24-031,3,Pt1Cu8Ca4,20.1,120.1,2024-05-03 17:43:01,166.66666666371748,0.20795912276160078,0.9825290453479,1.0175390091984369,0.20432587835834234
74,2024-05-03,24-031,3,Pt1Cu8Ca4,20.1,120.1,2024-05-03 17:48:33,172.1999999913387,0.20641897658188293,0.9824204209403538,1.01884190887483,0.20279021786365045
74,2024-05-03,24-031,3,Pt1Cu8Ca4,20.1,120.1,2024-05-03 18:22:15,205.90000000060536,0.19312405000963023,0.9829913872602064,1.0153219128811746,0.1898392778322759
74,2024-05-03,24-031,3,Pt1Cu8Ca4,20.1,120.1,2024-05-03 18:56:01,239.66666666069068,0.18104917681611438,0.9830708987703289,1.0167081471574735,0.17798417697424576
74,2024-05-03,24-031,3,Pt1Cu8Ca4,20.1,120.1,2024-05-03 19:29:47,273.4333333312534,0.1688806319704713,0.9833395741554241,1.015333671480591,0.16606700872494212
74,2024-05-03,24-031,3,Pt1Cu8Ca4,20.1,120.1,2024-05-03 20:03:33,307.1999999913387,0.1573462700033273,0.9816637318357051,1.0193126155868875,0.15446112660189473
74,2024-05-03,24-031,3,Pt1Cu8Ca4,20.1,120.1,2024-05-03 20:37:19,340.966666651424,0.14611682117153615,0.9827856633998376,1.0249080264132102,0.1436015170289436
74,2024-05-03,24-031,3,Pt1Cu8Ca4,20.1,120.1,2024-05-03 21:11:05,374.7333333324641,0.13397624196214197,0.9829931258116202,1.023864941413559,0.1316977248708599
75,2024-05-03,24-031,4,Pt1Sn1Ga1Cu4Ca1,19.9,120.0,2024-05-03 15:27:52,31.51666666008532,0.29922069640890087,0.9980173314497581,1.0077947913954803,0.29862744094454946
75,2024-05-03,24-031,4,Pt1Sn1Ga1Cu4Ca1,19.9,120.0,2024-05-03 16:01:32,65.18333332822658,0.2700052872674831,0.9981587842737587,1.0120574218712752,0.2695081492863979
75,2024-05-03,24-031,4,Pt1Sn1Ga1Cu4Ca1,19.9,120.0,2024-05-03 16:35:16,98.9166666471865,0.24664307819136239,0.9982459318665229,1.017903310430632,0.2462104494275642
75,2024-05-03,24-031,4,Pt1Sn1Ga1Cu4Ca1,19.9,120.0,2024-05-03 17:09:08,132.78333333064802,0.22306652130031424,0.9982606148515887,1.0139586375715839,0.2226785227060567
75,2024-05-03,24-031,4,Pt1Sn1Ga1Cu4Ca1,19.9,120.0,2024-05-03 17:54:07,177.76666666008532,0.19806622923294046,0.9982104806494924,1.019978166234948,0.19771178588304603
75,2024-05-03,24-031,4,Pt1Sn1Ga1Cu4Ca1,19.9,120.0,2024-05-03 18:27:53,211.53333333064802,0.1797413696434943,0.998142628876322,1.0182557081770685,0.17940752321378814
75,2024-05-03,24-031,4,Pt1Sn1Ga1Cu4Ca1,19.9,120.0,2024-05-03 19:01:39,245.30000000121072,0.1636619175214149,0.9980544061754205,1.01825554771762,0.1633434979053664
75,2024-05-03,24-031,4,Pt1Sn1Ga1Cu4Ca1,19.9,120.0,2024-05-03 19:35:25,279.06666666129604,0.14816981123874137,0.9979275498888168,1.0134027472569067,0.14786273669696565
75,2024-05-03,24-031,4,Pt1Sn1Ga1Cu4Ca1,19.9,120.0,2024-05-03 20:09:10,312.81666666129604,0.13598109196787486,0.9977972813519447,1.0213162428894815,0.1356815638808143
75,2024-05-03,24-031,4,Pt1Sn1Ga1Cu4Ca1,19.9,120.0,2024-05-03 20:42:57,346.59999999194406,0.12383509216664049,0.9976816364733626,1.0220406039174776,0.12354799740564357
75,2024-05-03,24-031,4,Pt1Sn1Ga1Cu4Ca1,19.9,120.0,2024-05-03 21:16:43,380.36666667298414,0.11286684026001152,0.997158504833581,1.0217053577081698,0.11254612967896371
76,2024-05-03,24-031,5,Pt1Sn1Cu8Ca4,20.1,119.9,2024-05-03 15:33:26,37.08333332883194,0.2976807801040398,0.9977756499165904,1.0132018547313082,0.297018633835986
76,2024-05-03,24-031,5,Pt1Sn1Cu8Ca4,20.1,119.9,2024-05-03 16:07:12,70.84999999939464,0.266803231036406,0.9978473892067675,1.0135156050567844,0.26622890752160777
76,2024-05-03,24-031,5,Pt1Sn1Cu8Ca4,20.1,119.9,2024-05-03 16:40:54,104.5500000086613,0.2434475621901459,0.9978974875752317,1.018737457984867,0.24293571066586156
76,2024-05-03,24-031,5,Pt1Sn1Cu8Ca4,20.1,119.9,2024-05-03 17:14:48,138.4499999913387,0.2239694248743801,0.9978705177779807,1.0222346488654792,0.22349248596583424
76,2024-05-03,24-031,5,Pt1Sn1Cu8Ca4,20.1,119.9,2024-05-03 17:59:46,183.41666666069068,0.20080465161594355,0.9977381561075884,1.018965593863929,0.20035046284111818
76,2024-05-03,24-031,5,Pt1Sn1Cu8Ca4,20.1,119.9,2024-05-03 18:33:30,217.15000000060536,0.18662460943909168,0.9976524426344603,1.0176478493563543,0.18618649746261196
76,2024-05-03,24-031,5,Pt1Sn1Cu8Ca4,20.1,119.9,2024-05-03 19:07:16,250.91666666069068,0.17390168199403463,0.9976108701900769,1.018797338615306,0.17348620830158692
76,2024-05-03,24-031,5,Pt1Sn1Cu8Ca4,20.1,119.9,2024-05-03 19:41:02,284.6833333312534,0.1622451413057458,0.9975222294921013,1.018151558790817,0.16184313507956857
76,2024-05-03,24-031,5,Pt1Sn1Cu8Ca4,20.1,119.9,2024-05-03 20:14:48,318.4499999913387,0.15246320602944624,0.997425065407998,1.022953006767137,0.1520706232462335
76,2024-05-03,24-031,5,Pt1Sn1Cu8Ca4,20.1,119.9,2024-05-03 20:48:34,352.216666651424,0.14328271216436628,0.9973311489295611,1.0235026871550583,0.14290031194463101
76,2024-05-03,24-031,5,Pt1Sn1Cu8Ca4,20.1,119.9,2024-05-03 21:22:20,385.9833333324641,0.1341906486209858,0.9972382899594604,1.0208848543193914,0.13382005295934268
77,2024-05-03,24-031,6,Pt1Fe1Cu8Ca4,19.8,120.0,2024-05-03 15:38:59,42.63333332701586,0.2712550539821415,0.9881413500844416,1.0109495026786424,0.2680383352591414
77,2024-05-03,24-031,6,Pt1Fe1Cu8Ca4,19.8,120.0,2024-05-03 16:12:53,76.53333333064802,0.255808713810308,0.9896151398550284,1.01166986938289,0.25315217609352286
77,2024-05-03,24-031,6,Pt1Fe1Cu8Ca4,19.8,120.0,2024-05-03 16:46:31,110.1666666471865,0.2458945639798873,0.9903349414015016,1.015781293318687,0.24351797860996946
77,2024-05-03,24-031,6,Pt1Fe1Cu8Ca4,19.8,120.0,2024-05-03 17:20:28,144.11666667298414,0.23596666010776257,0.990801290636493,1.0161090636009429,0.23379607138195382
77,2024-05-03,24-031,6,Pt1Fe1Cu8Ca4,19.8,120.0,2024-05-03 18:05:23,189.03333333064802,0.22432240267608494,0.9911988268233435,1.0180103328895178,0.22234810236272903
77,2024-05-03,24-031,6,Pt1Fe1Cu8Ca4,19.8,120.0,2024-05-03 18:39:08,222.78333333064802,0.2150189842027054,0.9914720053182703,1.0150871755168291,0.2131853034489538
77,2024-05-03,24-031,6,Pt1Fe1Cu8Ca4,19.8,120.0,2024-05-03 19:12:54,256.5500000012107,0.20666698576104814,0.9916743551707421,1.0152892649352045,0.20494634983966836
77,2024-05-03,24-031,6,Pt1Fe1Cu8Ca4,19.8,120.0,2024-05-03 19:46:40,290.31666666129604,0.19830661720677156,0.9918552133638812,1.0155885091859824,0.1966914521210919
77,2024-05-03,24-031,6,Pt1Fe1Cu8Ca4,19.8,120.0,2024-05-03 20:20:26,324.08333333185874,0.19070372080290457,0.99200638521422,1.0198091590309357,0.18917930872059122
77,2024-05-03,24-031,6,Pt1Fe1Cu8Ca4,19.8,120.0,2024-05-03 20:54:12,357.84999999194406,0.18201564643270732,0.9921419761292851,1.0188889852449017,0.1805853631381955
77,2024-05-03,24-031,6,Pt1Fe1Cu8Ca4,19.8,120.0,2024-05-03 21:27:58,391.61666667298414,0.17379531414313462,0.9922240506088019,1.0178785798851604,0.17244389057593024
78,2024-05-20,24-034,1,Pt1Sn3.5Fe2Ca2.5,20.1,120.1,2024-05-20 20:54:18,9,0.19223559785458064,0.9968385961243595,0.6037908666617705,0.1916278634904871
78,2024-05-20,24-034,1,Pt1Sn3.5Fe2Ca2.5,20.1,120.1,2024-05-20 21:00:00,14.6999999913387,0.3073387795963864,0.9955708158583078,0.9963712419514756,0.30597751954767105
78,2024-05-20,24-034,1,Pt1Sn3.5Fe2Ca2.5,20.1,120.1,2024-05-20 21:33:35,48.28333332762122,0.2843936136682179,0.9985405132721334,1.00126876207302,0.28397854496357916
78,2024-05-20,24-034,1,Pt1Sn3.5Fe2Ca2.5,20.1,120.1,2024-05-20 22:07:01,81.71666666027158,0.2708966470999609,0.9989817771849192,1.0060351037725868,0.27062081395335486
78,2024-05-20,24-034,1,Pt1Sn3.5Fe2Ca2.5,20.1,120.1,2024-05-20 22:40:27,115.15000000339933,0.25882302580860994,0.9990450593925909,1.0030202760960725,0.2585758651911328
78,2024-05-20,24-034,1,Pt1Sn3.5Fe2Ca2.5,20.1,120.1,2024-05-20 23:13:54,148.59999998565763,0.2488387798731955,0.9986932120339891,1.003509383366735,0.24851360035018036
78,2024-05-20,24-034,1,Pt1Sn3.5Fe2Ca2.5,20.1,120.1,2024-05-20 23:58:52,193.5666666550096,0.2364361658443305,0.9986896106375523,1.0011128718921438,0.2361263424077102
78,2024-05-20,24-034,1,Pt1Sn3.5Fe2Ca2.5,20.1,120.1,2024-05-21 00:32:24,227.09999999008141,0.22914644697359554,0.9986999067243448,1.0054499957811236,0.2288485352187449
78,2024-05-20,24-034,1,Pt1Sn3.5Fe2Ca2.5,20.1,120.1,2024-05-21 01:06:07,260.8166666594334,0.22203222843564335,0.9986963899172636,1.0071473121037025,0.22174278498396222
78,2024-05-20,24-034,1,Pt1Sn3.5Fe2Ca2.5,20.1,120.1,2024-05-21 01:39:58,294.66666666185483,0.2134251184492033,0.9986740825491404,1.0026629094722372,0.21314213436019971
78,2024-05-20,24-034,1,Pt1Sn3.5Fe2Ca2.5,20.1,120.1,2024-05-21 02:13:50,328.5333333138842,0.2080007592853243,0.9986785406872096,1.0083919562368038,0.20772589474489925
78,2024-05-20,24-034,1,Pt1Sn3.5Fe2Ca2.5,20.1,120.1,2024-05-21 02:47:41,362.38333332678303,0.2014165441203434,0.9986605846967546,1.0083923084647461,0.2011467637188218
79,2024-05-20,24-034,2,Pt1Sn4Fe1.5Ca2.5,20.2,120.1,2024-05-20 21:05:42,20.3999999826774,0.3020344995910943,0.998090286737961,0.9943784149329019,0.3014577003016319
79,2024-05-20,24-034,2,Pt1Sn4Fe1.5Ca2.5,20.2,120.1,2024-05-20 21:39:09,53.84999999636784,0.2839194004800598,0.9990477018282053,0.9989055430841591,0.2836490245540456
79,2024-05-20,24-034,2,Pt1Sn4Fe1.5Ca2.5,20.2,120.1,2024-05-20 22:12:35,87.28333333949558,0.27186378661054844,0.9991338031869351,0.9985769201523125,0.27162829906499864
79,2024-05-20,24-034,2,Pt1Sn4Fe1.5Ca2.5,20.2,120.1,2024-05-20 22:46:02,120.73333332175389,0.2603870597591897,0.9991931037373785,0.9946979429612118,0.260176954413835
79,2024-05-20,24-034,2,Pt1Sn4Fe1.5Ca2.5,20.2,120.1,2024-05-20 23:19:28,154.16666665440425,0.252157561607125,0.9992338823031582,0.9961919115418939,0.25196437923678533
79,2024-05-20,24-034,2,Pt1Sn4Fe1.5Ca2.5,20.2,120.1,2024-05-21 00:04:24,199.0999999931082,0.24313613216683205,0.9988872452985775,0.9972084965446057,0.24286558129267774
79,2024-05-20,24-034,2,Pt1Sn4Fe1.5Ca2.5,20.2,120.1,2024-05-21 00:37:55,232.61666665761732,0.23759626613003604,0.9988989509483506,0.9999571893976563,0.2373346609865381
79,2024-05-20,24-034,2,Pt1Sn4Fe1.5Ca2.5,20.2,120.1,2024-05-21 01:11:46,266.4666666495614,0.23213079076070764,0.9988846787404266,1.001535193977532,0.23187189035477065
79,2024-05-20,24-034,2,Pt1Sn4Fe1.5Ca2.5,20.2,120.1,2024-05-21 01:45:37,300.3166666624602,0.22572193102326218,0.9988887125183608,0.9988288850342025,0.2254710890669846
79,2024-05-20,24-034,2,Pt1Sn4Fe1.5Ca2.5,20.2,120.1,2024-05-21 02:19:28,334.16666665440425,0.2209858390924775,0.9988924612471145,1.000813352436407,0.22074108871184364
79,2024-05-20,24-034,2,Pt1Sn4Fe1.5Ca2.5,20.2,120.1,2024-05-21 02:53:20,368.0333333273884,0.21646268006504557,0.9988783565413515,1.0018345440190122,0.2162198861159091
80,2024-05-20,24-034,3,Pt1Sn4Fe2Ca2,19.9,119.9,2024-05-20 21:11:17,25.9833333324641,0.2928240978359439,0.9988016790304168,1.000155046251334,0.2924732005791078
80,2024-05-20,24-034,3,Pt1Sn4Fe2Ca2,19.9,119.9,2024-05-20 21:44:43,59.41666665463708,0.27574746346325263,0.9992137277558587,1.0030829248840754,0.2755306508863391
80,2024-05-20,24-034,3,Pt1Sn4Fe2Ca2,19.9,119.9,2024-05-20 22:18:09,92.84999998728745,0.2640089993561095,0.9992874869008983,1.0053050915640618,0.2638208894857875
80,2024-05-20,24-034,3,Pt1Sn4Fe2Ca2,19.9,119.9,2024-05-20 22:51:36,126.29999999050051,0.2534961231889754,0.9989791059514977,1.0038993203153679,0.2532373305054934
80,2024-05-20,24-034,3,Pt1Sn4Fe2Ca2,19.9,119.9,2024-05-20 23:25:03,159.74999999371357,0.24351440580633002,0.9993590543272208,1.0016261390731938,0.24335832630166906
80,2024-05-20,24-034,3,Pt1Sn4Fe2Ca2,19.9,119.9,2024-05-20 23:30:44,165.43333333544433,0.2428121170260903,0.9993591545469592,1.0038735600962765,0.24265651198495092
80,2024-05-20,24-034,3,Pt1Sn4Fe2Ca2,19.9,119.9,2024-05-20 23:36:24,171.09999998565763,0.24163462055371243,0.9990042742596813,1.0049937293235707,0.24139401874227495
80,2024-05-20,24-034,3,Pt1Sn4Fe2Ca2,19.9,119.9,2024-05-21 00:10:05,204.7833333138842,0.23344573684123113,0.9990105059551166,1.0039175931172215,0.2332147436748233
80,2024-05-20,24-034,3,Pt1Sn4Fe2Ca2,19.9,119.9,2024-05-21 00:43:33,238.24999998765998,0.2262662265091492,0.9990078948916257,1.0015714898735653,0.2260417466299769
80,2024-05-20,24-034,3,Pt1Sn4Fe2Ca2,19.9,119.9,2024-05-21 01:17:24,272.0999999900814,0.21974962312371263,0.9990120990105174,1.0015526892804527,0.21953253225359026
80,2024-05-20,24-034,3,Pt1Sn4Fe2Ca2,19.9,119.9,2024-05-21 01:51:15,305.95000000298023,0.21349465685005714,0.9990100134071588,1.0030669407348343,0.21328330000213236
80,2024-05-20,24-034,3,Pt1Sn4Fe2Ca2,19.9,119.9,2024-05-21 02:25:07,339.8166666550096,0.20790909281856454,0.9990184291761781,1.0047622963135185,0.20770501531904656
80,2024-05-20,24-034,3,Pt1Sn4Fe2Ca2,19.9,119.9,2024-05-21 02:58:59,373.6833333175164,0.20329139775707417,0.9989897235726564,1.009556563841182,0.20308601725003844
81,2024-05-20,24-034,4,Pt1Sn3.5Fe1.5Ca2.5,20.0,119.9,2024-05-20 21:16:52,31.56666667177342,0.3004351976694575,0.998488499186453,1.0010756624559192,0.2999810896237619
81,2024-05-20,24-034,4,Pt1Sn3.5Fe1.5Ca2.5,20.0,119.9,2024-05-20 21:50:17,64.9833333233837,0.2846179728022526,0.9988809760063168,1.005436669223347,0.2842994784616534
81,2024-05-20,24-034,4,Pt1Sn3.5Fe1.5Ca2.5,20.0,119.9,2024-05-20 22:23:44,98.43333332659677,0.27137806413678356,0.9989668513254009,1.0018511440677538,0.27109769024950536
81,2024-05-20,24-034,4,Pt1Sn3.5Fe1.5Ca2.5,20.0,119.9,2024-05-20 22:57:11,131.88333332980983,0.25998108781386486,0.9986369271358823,0.9996059633568081,0.25962671464788195
81,2024-05-20,24-034,4,Pt1Sn3.5Fe1.5Ca2.5,20.0,119.9,2024-05-20 23:42:05,176.7833333273884,0.24922248571071753,0.9986585907292506,1.0041073790588277,0.24888817635790597
81,2024-05-20,24-034,4,Pt1Sn3.5Fe1.5Ca2.5,20.0,119.9,2024-05-21 00:15:38,210.3333333225455,0.24071658027843157,0.9986566683235,1.0014226308838796,0.2403932180710848
81,2024-05-20,24-034,4,Pt1Sn3.5Fe1.5Ca2.5,20.0,119.9,2024-05-21 00:49:12,243.89999997778796,0.23406510961936836,0.9986634795410111,1.0021392200605694,0.23375227681162658
81,2024-05-20,24-034,4,Pt1Sn3.5Fe1.5Ca2.5,20.0,119.9,2024-05-21 01:23:03,277.7499999906868,0.22656761329607839,0.9986678521866565,1.0022087351261286,0.22626579174545156
81,2024-05-20,24-034,4,Pt1Sn3.5Fe1.5Ca2.5,20.0,119.9,2024-05-21 01:56:54,311.5999999931082,0.21956891976279497,0.9986625332793745,1.0026757399163673,0.21927525363972852
81,2024-05-20,24-034,4,Pt1Sn3.5Fe1.5Ca2.5,20.0,119.9,2024-05-21 02:30:46,345.466666655615,0.21396859425447165,0.9986589866091259,1.0048736385441994,0.2136816595043499
81,2024-05-20,24-034,4,Pt1Sn3.5Fe1.5Ca2.5,20.0,119.9,2024-05-21 03:04:37,379.3166666580364,0.20853311419327178,0.9986531829804817,1.0093102441159907,0.20825225824594312
82,2024-05-20,24-034,5,Pt1Sn3.5Fe1.5Ca3,20.1,119.9,2024-05-20 21:22:26,37.13333331956528,0.29514746467305036,0.9985227598598362,1.0055064359525163,0.29471146099096773
82,2024-05-20,24-034,5,Pt1Sn3.5Fe1.5Ca3,20.1,119.9,2024-05-20 21:55:52,70.56666666269302,0.2774584146535501,0.9989602968532548,1.0022008097756772,0.27716994026674385
82,2024-05-20,24-034,5,Pt1Sn3.5Fe1.5Ca3,20.1,119.9,2024-05-20 22:29:18,103.99999999534339,0.26463874139386173,0.9990519892154649,1.0036480833824406,0.26438786101301454
82,2024-05-20,24-034,5,Pt1Sn3.5Fe1.5Ca3,20.1,119.9,2024-05-20 23:02:45,137.44999998807907,0.25391949312685635,0.9990998161951041,1.0020435834774417,0.25369091891139617
82,2024-05-20,24-034,5,Pt1Sn3.5Fe1.5Ca3,20.1,119.9,2024-05-20 23:47:38,182.3333333255723,0.24170717991558385,0.9987422555015417,1.0012831307740726,0.24140317403980716
82,2024-05-20,24-034,5,Pt1Sn3.5Fe1.5Ca3,20.1,119.9,2024-05-21 00:21:11,215.8833333312068,0.23397426472803542,0.9987417562090932,1.0017579639179601,0.2336798680622094
82,2024-05-20,24-034,5,Pt1Sn3.5Fe1.5Ca3,20.1,119.9,2024-05-21 00:54:50,249.53333332878537,0.22760359122101398,0.9987724868549311,1.0048973702655661,0.2273242048209253
82,2024-05-20,24-034,5,Pt1Sn3.5Fe1.5Ca3,20.1,119.9,2024-05-21 01:28:42,283.39999999129213,0.21986681418841839,0.9987464844080051,1.0034269239027658,0.21959120770867094
82,2024-05-20,24-034,5,Pt1Sn3.5Fe1.5Ca3,20.1,119.9,2024-05-21 02:02:32,317.2333333231509,0.21369959581034859,0.9987506501195391,1.0060008474615918,0.21343261024586838
82,2024-05-20,24-034,5,Pt1Sn3.5Fe1.5Ca3,20.1,119.9,2024-05-21 02:36:24,351.09999998565763,0.20676399659078362,0.9987375938117969,1.0034566795845759,0.2065029764419898
82,2024-05-20,24-034,5,Pt1Sn3.5Fe1.5Ca3,20.1,119.9,2024-05-21 03:10:16,384.96666665864177,0.2011370454724596,0.9987240179091431,1.0028428146460207,0.20088039820462888
83,2024-05-20,24-034,6,Pt1Sn4Fe2Ca2.5,19.9,120.0,2024-05-20 21:28:01,42.7166666588746,0.2825119049236029,0.9987695882686849,1.0033984469220518,0.2821642989615487
83,2024-05-20,24-034,6,Pt1Sn4Fe2Ca2.5,19.9,120.0,2024-05-20 22:01:26,76.13333331048489,0.27095174050806925,0.9991416184498942,1.0030444832097012,0.27071916053304806
83,2024-05-20,24-034,6,Pt1Sn4Fe2Ca2.5,19.9,120.0,2024-05-20 22:34:53,109.58333332417533,0.2619356701659637,0.9991838111308017,1.0032524465670738,0.26172188118752826
83,2024-05-20,24-034,6,Pt1Sn4Fe2Ca2.5,19.9,120.0,2024-05-20 23:08:20,143.0333333273884,0.2540643777250163,0.9991997621840316,1.0008731986645252,0.25386106580227025
83,2024-05-20,24-034,6,Pt1Sn4Fe2Ca2.5,19.9,120.0,2024-05-20 23:53:18,187.999999986263,0.24671880256010395,0.9988526505132028,1.0034782874703954,0.2464357298686034
83,2024-05-20,24-034,6,Pt1Sn4Fe2Ca2.5,19.9,120.0,2024-05-21 00:26:44,221.43333332939073,0.2417606606322518,0.9988526585575583,1.0061626205934568,0.24148327860715635
83,2024-05-20,24-034,6,Pt1Sn4Fe2Ca2.5,19.9,120.0,2024-05-21 01:00:29,255.18333332939073,0.2366795730389957,0.9988401792294219,1.0041242853288799,0.23640506715421353
83,2024-05-20,24-034,6,Pt1Sn4Fe2Ca2.5,19.9,120.0,2024-05-21 01:34:20,289.0333333213348,0.23105640014143136,0.9988415714928498,1.002519643415545,0.23078873782074802
83,2024-05-20,24-034,6,Pt1Sn4Fe2Ca2.5,19.9,120.0,2024-05-21 02:08:11,322.88333332375623,0.22739647209224753,0.9988430771590412,1.0053848320587926,0.22713339191973056
83,2024-05-20,24-034,6,Pt1Sn4Fe2Ca2.5,19.9,120.0,2024-05-21 02:42:03,356.749999986263,0.2234362746215472,0.9988393820026298,1.0064300250112865,0.22317695045995606
83,2024-05-20,24-034,6,Pt1Sn4Fe2Ca2.5,19.9,120.0,2024-05-21 03:15:54,390.59999997820705,0.21954176847715584,0.9988326664066461,1.0072999415711474,0.21928548999566813
84,2024-05-26,24-035,1,Pt1Sn3Cu2Ca3.5,20.1,119.8,2024-05-26 14:35:18,9,0.1997113772144361,0.996649795547494,0.608716389322109,0.1990423032692762
84,2024-05-26,24-035,1,Pt1Sn3Cu2Ca3.5,20.1,119.8,2024-05-26 14:41:00,14.700000012293458,0.3224141796419475,0.9962491916299763,1.0021954264270703,0.3212048658383322
84,2024-05-26,24-035,1,Pt1Sn3Cu2Ca3.5,20.1,119.8,2024-05-26 15:14:42,48.40000000060536,0.3047632154650555,0.998217339161647,1.0047183721597517,0.30421992601587544
84,2024-05-26,24-035,1,Pt1Sn3Cu2Ca3.5,20.1,119.8,2024-05-26 15:48:08,81.8333333437331,0.29247266493821883,0.998675243733957,1.0036147184534896,0.2920852099426956
84,2024-05-26,24-035,1,Pt1Sn3Cu2Ca3.5,20.1,119.8,2024-05-26 16:21:34,115.26666666590609,0.2837322617430472,0.9987864996332719,1.009298209355361,0.28338795253936944
84,2024-05-26,24-035,1,Pt1Sn3Cu2Ca3.5,20.1,119.8,2024-05-26 16:55:02,148.73333333968185,0.27437562424782275,0.9988658013587828,1.0076687675440599,0.27406442778761775
84,2024-05-26,24-035,1,Pt1Sn3Cu2Ca3.5,20.1,119.8,2024-05-26 17:40:07,193.8166666715406,0.26294163684584776,0.9989396331205073,1.0082372254279417,0.26266282224289683
84,2024-05-26,24-035,1,Pt1Sn3Cu2Ca3.5,20.1,119.8,2024-05-26 18:13:54,227.6000000021886,0.2539140254463071,0.9989771525927809,1.0047982437127172,0.25365431014372275
84,2024-05-26,24-035,1,Pt1Sn3Cu2Ca3.5,20.1,119.8,2024-05-26 18:47:29,261.18333333847113,0.2459739054670263,0.9990254528965445,1.0053046706458917,0.24573419230992777
84,2024-05-26,24-035,1,Pt1Sn3Cu2Ca3.5,20.1,119.8,2024-05-26 19:21:06,294.80000000540167,0.23912634133011335,0.9990506355679308,1.0066971320026679,0.2388993232868837
84,2024-05-26,24-035,1,Pt1Sn3Cu2Ca3.5,20.1,119.8,2024-05-26 19:54:41,328.3833333312068,0.23211805023562654,0.9990693987141595,1.0084489701167736,0.23190204087961047
84,2024-05-26,24-035,1,Pt1Sn3Cu2Ca3.5,20.1,119.8,2024-05-26 20:28:18,361.99999999813735,0.2248414722409817,0.9990814809839228,1.0066618162279428,0.22463495107312556
85,2024-05-26,24-035,2,Pt1Sn3Ga0.5Fe0.5Cu2.5Ca3.5,20.0,119.9,2024-05-26 14:46:43,20.41666666371748,0.3082951245412572,0.9975581772380687,1.0011206275695157,0.3075423224887599
85,2024-05-26,24-035,2,Pt1Sn3Ga0.5Fe0.5Cu2.5Ca3.5,20.0,119.9,2024-05-26 15:20:16,53.96666667982936,0.29349718312565537,0.998700624187154,1.0079055900177933,0.29311581998476344
85,2024-05-26,24-035,2,Pt1Sn3Ga0.5Fe0.5Cu2.5Ca3.5,20.0,119.9,2024-05-26 15:53:42,87.40000000200234,0.2816448609817306,0.9991408596881302,1.0028977848851113,0.2814028885280302
85,2024-05-26,24-035,2,Pt1Sn3Ga0.5Fe0.5Cu2.5Ca3.5,20.0,119.9,2024-05-26 16:27:09,120.85000001569279,0.2746632037599478,0.9991739127405657,1.0061219345799624,0.2744363079866863
85,2024-05-26,24-035,2,Pt1Sn3Ga0.5Fe0.5Cu2.5Ca3.5,20.0,119.9,2024-05-26 17:00:36,154.2999999979511,0.26846480094847897,0.9992053971767277,1.0072659111175106,0.26825147805969607
85,2024-05-26,24-035,2,Pt1Sn3Ga0.5Fe0.5Cu2.5Ca3.5,20.0,119.9,2024-05-26 17:45:42,199.39999998989515,0.23419404394761092,0.9993522344077603,1.0157156002381695,0.23404234110403419
85,2024-05-26,24-035,2,Pt1Sn3Ga0.5Fe0.5Cu2.5Ca3.5,20.0,119.9,2024-05-26 18:19:33,233.25000000279397,0.25459181792573105,0.9992720124081694,1.0049417509029244,0.2544064782412995
85,2024-05-26,24-035,2,Pt1Sn3Ga0.5Fe0.5Cu2.5Ca3.5,20.0,119.9,2024-05-26 18:53:05,266.78333333786577,0.2503773427383267,0.9992801355620756,1.007298734390385,0.25019710499322734
85,2024-05-26,24-035,2,Pt1Sn3Ga0.5Fe0.5Cu2.5Ca3.5,20.0,119.9,2024-05-26 19:26:42,300.4000000152737,0.2463343274064998,0.9992886544763017,1.00836796467326,0.24615909858536594
85,2024-05-26,24-035,2,Pt1Sn3Ga0.5Fe0.5Cu2.5Ca3.5,20.0,119.9,2024-05-26 20:00:17,333.98333333060145,0.2427892141786087,0.9993065414598672,1.0105439749141438,0.2426208499245844
85,2024-05-26,24-035,2,Pt1Sn3Ga0.5Fe0.5Cu2.5Ca3.5,20.0,119.9,2024-05-26 20:33:54,367.599999997532,0.2363995896212069,0.9993241865325545,1.0025941909544513,0.2362398275948423
86,2024-05-26,24-035,3,Pt1Sn2.5Fe0.5Cu1.5Ca3,20.2,120.1,2024-05-26 14:52:19,26.01666666311212,0.32606446988204607,0.9981148053794401,0.9978240045898185,0.32544977489746874
86,2024-05-26,24-035,3,Pt1Sn2.5Fe0.5Cu1.5Ca3,20.2,120.1,2024-05-26 15:25:51,59.54999999818392,0.3151408430643652,0.9983526969657709,1.0021402514649516,0.31462171059737576
86,2024-05-26,24-035,3,Pt1Sn2.5Fe0.5Cu1.5Ca3,20.2,120.1,2024-05-26 15:59:17,92.98333333083428,0.30364191414659825,0.9988106150643288,0.9972202175842004,0.3032807670280739
86,2024-05-26,24-035,3,Pt1Sn2.5Fe0.5Cu1.5Ca3,20.2,120.1,2024-05-26 16:32:43,126.41666666348465,0.29736605881574707,0.998891286518468,1.002899411525578,0.297036365057388
86,2024-05-26,24-035,3,Pt1Sn2.5Fe0.5Cu1.5Ca3,20.2,120.1,2024-05-26 17:06:10,159.8666666666977,0.2879438919076195,0.998962654363319,1.0009390831589284,0.2876451945677402
86,2024-05-26,24-035,3,Pt1Sn2.5Fe0.5Cu1.5Ca3,20.2,120.1,2024-05-26 17:11:51,165.5499999979511,0.2875035677672643,0.9989689233380735,1.003038651082987,0.2872071295483189
86,2024-05-26,24-035,3,Pt1Sn2.5Fe0.5Cu1.5Ca3,20.2,120.1,2024-05-26 17:17:31,171.21666667959653,0.2871872977719487,0.9989689565710357,1.0060139442646066,0.2868911951956989
86,2024-05-26,24-035,3,Pt1Sn2.5Fe0.5Cu1.5Ca3,20.2,120.1,2024-05-26 17:51:20,205.0333333304152,0.2783583742118035,0.9990052942987734,1.0005297317579365,0.27808148954999085
86,2024-05-26,24-035,3,Pt1Sn2.5Fe0.5Cu1.5Ca3,20.2,120.1,2024-05-26 18:25:11,238.88333332235925,0.27017450303394647,0.9990641376136961,1.0014286291308216,0.26992165687881864
86,2024-05-26,24-035,3,Pt1Sn2.5Fe0.5Cu1.5Ca3,20.2,120.1,2024-05-26 18:58:41,272.3833333372604,0.262482546615414,0.9990733605502397,1.0022453817475616,0.2622393199328466
86,2024-05-26,24-035,3,Pt1Sn2.5Fe0.5Cu1.5Ca3,20.2,120.1,2024-05-26 19:32:18,305.9999999937136,0.2567619539540467,0.9991076742586644,1.0060407005798595,0.2565328386531379
86,2024-05-26,24-035,3,Pt1Sn2.5Fe0.5Cu1.5Ca3,20.2,120.1,2024-05-26 20:05:54,339.6000000110362,0.24934292016121845,0.9991375722885498,1.0045892011594695,0.24912787991721752
86,2024-05-26,24-035,3,Pt1Sn2.5Fe0.5Cu1.5Ca3,20.2,120.1,2024-05-26 20:39:31,373.21666666748933,0.24267783586703617,0.9991455157154726,1.0040732204262184,0.2424704714700847
87,2024-05-26,24-035,4,Pt1Sn3Ga0.5Fe0.5Cu3Ca3.5,20.1,120.1,2024-05-26 14:57:55,31.61666666250676,0.3120509426187634,0.9986374304747704,1.0027489280770352,0.31162575151403193
87,2024-05-26,24-035,4,Pt1Sn3Ga0.5Fe0.5Cu3Ca3.5,20.1,120.1,2024-05-26 15:31:25,65.11666666693054,0.299651909425353,0.9986585929204397,1.0022924294569988,0.2992499542326461
87,2024-05-26,24-035,4,Pt1Sn3Ga0.5Fe0.5Cu3Ca3.5,20.1,120.1,2024-05-26 16:04:51,98.5499999995809,0.2903809995902687,0.9990952139582023,1.001641212588229,0.29011826691503617
87,2024-05-26,24-035,4,Pt1Sn3Ga0.5Fe0.5Cu3Ca3.5,20.1,120.1,2024-05-26 16:38:18,132.00000000279397,0.28375095242358084,0.9991384587062655,1.004455561676121,0.2835064892609314
87,2024-05-26,24-035,4,Pt1Sn3Ga0.5Fe0.5Cu3Ca3.5,20.1,120.1,2024-05-26 17:23:09,176.8499999991618,0.2750521376123456,0.9991706130692172,1.0063427584958053,0.274824012964126
87,2024-05-26,24-035,4,Pt1Sn3Ga0.5Fe0.5Cu3Ca3.5,20.1,120.1,2024-05-26 17:56:59,210.68333333102055,0.2685159556587135,0.9991895010707184,1.007726724503874,0.2682983237641571
87,2024-05-26,24-035,4,Pt1Sn3Ga0.5Fe0.5Cu3Ca3.5,20.1,120.1,2024-05-26 18:30:40,244.3666666697245,0.26114630813340334,0.9991955813253595,1.0006680039161318,0.2609362371663274
87,2024-05-26,24-035,4,Pt1Sn3Ga0.5Fe0.5Cu3Ca3.5,20.1,120.1,2024-05-26 19:04:17,277.98333334713243,0.2561929702218255,0.999223125237695,1.0041509820036254,0.2559939403689802
87,2024-05-26,24-035,4,Pt1Sn3Ga0.5Fe0.5Cu3Ca3.5,20.1,120.1,2024-05-26 19:37:54,311.6000000035856,0.2507110352395895,0.9992458095320749,1.0037495267950685,0.25052195136660815
87,2024-05-26,24-035,4,Pt1Sn3Ga0.5Fe0.5Cu3Ca3.5,20.1,120.1,2024-05-26 20:11:30,345.19999998947605,0.2459691183720838,0.9992477928053937,1.006324243906272,0.24578409863159334
87,2024-05-26,24-035,4,Pt1Sn3Ga0.5Fe0.5Cu3Ca3.5,20.1,120.1,2024-05-26 20:45:07,378.816666666884,0.24036176199167764,0.998852907106718,1.0039408443553053,0.24008604472268025
88,2024-05-26,24-035,5,Pt1Sn3Ga0.5Fe0.5Cu3Ca5,20.2,120.1,2024-05-26 15:03:31,37.21666667237878,0.2817058294247912,0.9987800454683451,0.996543053604675,0.28136216112159085
88,2024-05-26,24-035,5,Pt1Sn3Ga0.5Fe0.5Cu3Ca5,20.2,120.1,2024-05-26 15:36:59,70.68333333567716,0.2690837359412972,0.9991072744583227,0.9991707556524145,0.26884351801737244
88,2024-05-26,24-035,5,Pt1Sn3Ga0.5Fe0.5Cu3Ca5,20.2,120.1,2024-05-26 16:10:25,104.11666666832753,0.2604921903471245,0.999146283137291,1.0007208955549856,0.2602698037716212
88,2024-05-26,24-035,5,Pt1Sn3Ga0.5Fe0.5Cu3Ca5,20.2,120.1,2024-05-26 16:43:53,137.5833333316259,0.2524285506969908,0.9991788624651767,0.9996215697274641,0.25222127213915246
88,2024-05-26,24-035,5,Pt1Sn3Ga0.5Fe0.5Cu3Ca5,20.2,120.1,2024-05-26 17:28:48,182.49999999976717,0.24417429642601055,0.9992124348099021,1.0027010790395727,0.24398199324982878
88,2024-05-26,24-035,5,Pt1Sn3Ga0.5Fe0.5Cu3Ca5,20.2,120.1,2024-05-26 18:02:37,216.3166666715406,0.2380890028912434,0.9992264406180137,1.0023264910386365,0.23790482690930911
88,2024-05-26,24-035,5,Pt1Sn3Ga0.5Fe0.5Cu3Ca5,20.2,120.1,2024-05-26 18:36:16,249.96666667959653,0.2313418155806622,0.9992223607557726,0.9986518815205118,0.23116191510603587
88,2024-05-26,24-035,5,Pt1Sn3Ga0.5Fe0.5Cu3Ca5,20.2,120.1,2024-05-26 19:09:54,283.599999996135,0.22652078953249172,0.9992406096068162,0.9998803875130159,0.22634877182106433
88,2024-05-26,24-035,5,Pt1Sn3Ga0.5Fe0.5Cu3Ca5,20.2,120.1,2024-05-26 19:43:30,317.20000000298023,0.2221970865597254,0.9992527700780605,1.0033148672019252,0.22203105424808017
88,2024-05-26,24-035,5,Pt1Sn3Ga0.5Fe0.5Cu3Ca5,20.2,120.1,2024-05-26 20:17:06,350.7999999993481,0.21698374778290108,0.999261137675631,1.0010287718063293,0.2168234266666639
88,2024-05-26,24-035,5,Pt1Sn3Ga0.5Fe0.5Cu3Ca5,20.2,120.1,2024-05-26 20:50:42,384.3999999957159,0.2129201914880013,0.999277857362493,1.0017572934869314,0.21276643273934165
89,2024-05-26,24-035,6,Pt1Sn2Fe2Ca3,20.2,119.9,2024-05-26 15:09:07,42.81666667177342,0.30728784324584213,0.9979367416789228,0.999459596462095,0.3066538290462993
89,2024-05-26,24-035,6,Pt1Sn2Fe2Ca3,20.2,119.9,2024-05-26 15:42:34,76.2666666645091,0.2939654338370263,0.9984873792633548,0.9976950340552772,0.2935207756259475
89,2024-05-26,24-035,6,Pt1Sn2Fe2Ca3,20.2,119.9,2024-05-26 16:16:00,109.70000000763685,0.28434157379048186,0.9986599977514786,1.002217835651816,0.2839605554422545
89,2024-05-26,24-035,6,Pt1Sn2Fe2Ca3,20.2,119.9,2024-05-26 16:49:27,143.14999998989515,0.2750563392696068,0.9987432546941553,1.0026017530637696,0.2747106635063869
89,2024-05-26,24-035,6,Pt1Sn2Fe2Ca3,20.2,119.9,2024-05-26 17:34:26,188.13333332980983,0.2642713295532918,0.9988510194910543,1.0044134434395982,0.2639676869465619
89,2024-05-26,24-035,6,Pt1Sn2Fe2Ca3,20.2,119.9,2024-05-26 18:08:16,221.96666666166857,0.25651709448716725,0.9988903744680864,1.0027606927347645,0.25623245656975197
89,2024-05-26,24-035,6,Pt1Sn2Fe2Ca3,20.2,119.9,2024-05-26 18:41:52,255.5666666580364,0.2486981318853082,0.9989024401903747,0.9975067497679995,0.248425170811022
89,2024-05-26,24-035,6,Pt1Sn2Fe2Ca3,20.2,119.9,2024-05-26 19:15:30,289.20000000600703,0.24350218186852093,0.9989460082862882,1.0021293926167667,0.24324553258656076
89,2024-05-26,24-035,6,Pt1Sn2Fe2Ca3,20.2,119.9,2024-05-26 19:49:05,322.7833333318122,0.2388982351002035,0.9989649819954838,1.006047472642105,0.23865097112562764
89,2024-05-26,24-035,6,Pt1Sn2Fe2Ca3,20.2,119.9,2024-05-26 20:22:42,356.3999999987427,0.23326419720328181,0.9989866138200186,1.0053105368405946,0.23302781048955157
89,2024-05-26,24-035,6,Pt1Sn2Fe2Ca3,20.2,119.9,2024-05-26 20:56:18,390.00000000558794,0.22815901600066116,0.9989993127808605,1.0051549961911979,0.22793070018941786
90,2024-05-30,24-038,1,Pt1Sn5.5Ca4.5,20.0,120.1,2024-05-30 18:37:30,9,0.15214788236980928,0.9979118545562989,0.6234377733650016,0.15183017546247
90,2024-05-30,24-038,1,Pt1Sn5.5Ca4.5,20.0,120.1,2024-05-30 18:43:12,14.700000012293458,0.23135446338458532,0.9990082416893625,1.0020689916841763,0.2311250156728206
90,2024-05-30,24-038,1,Pt1Sn5.5Ca4.5,20.0,120.1,2024-05-30 19:16:46,48.26666667801328,0.21003979805229708,0.9988026572217511,1.0095808787021834,0.2097883084169543
90,2024-05-30,24-038,1,Pt1Sn5.5Ca4.5,20.0,120.1,2024-05-30 19:50:12,81.70000002114102,0.19928338509471974,0.998702529092919,1.0093047316934263,0.19902482070029473
90,2024-05-30,24-038,1,Pt1Sn5.5Ca4.5,20.0,120.1,2024-05-30 20:23:38,115.133333343314,0.19158044411812591,0.9986442220186609,1.0077656661145113,0.1913207035703354
90,2024-05-30,24-038,1,Pt1Sn5.5Ca4.5,20.0,120.1,2024-05-30 20:57:04,148.56666667596437,0.1853328514089335,0.9985846479316264,1.0080259631731345,0.1850705401743543
90,2024-05-30,24-038,1,Pt1Sn5.5Ca4.5,20.0,120.1,2024-05-30 21:41:59,193.48333334410563,0.17862755596026947,0.998519424557763,1.0106129851278594,0.17836308438760787
90,2024-05-30,24-038,1,Pt1Sn5.5Ca4.5,20.0,120.1,2024-05-30 22:15:31,227.01666667917743,0.1737873255369564,0.9984720548669235,1.0083995725082988,0.17352178803871182
90,2024-05-30,24-038,1,Pt1Sn5.5Ca4.5,20.0,120.1,2024-05-30 22:49:07,260.6166666755453,0.17047218358984442,0.9984698373402882,1.0103994139178567,0.1702113334199957
90,2024-05-30,24-038,1,Pt1Sn5.5Ca4.5,20.0,120.1,2024-05-30 23:22:44,294.2333333424758,0.16689960071349158,0.9983989762382698,1.012241903527677,0.166632390486926
90,2024-05-30,24-038,1,Pt1Sn5.5Ca4.5,20.0,120.1,2024-05-30 23:56:19,327.81666667875834,0.16315255584648722,0.9983798962901967,1.0098522778437882,0.16288823178549644
90,2024-05-30,24-038,1,Pt1Sn5.5Ca4.5,20.0,120.1,2024-05-31 00:29:56,361.43333335616626,0.16000561882959338,0.9983534565479114,1.011692547827042,0.15974216262561214
91,2024-05-30,24-038,2,Pt1Sn5.5Ca4,20.0,120.1,2024-05-30 18:48:54,20.400000014109537,0.23562311148416437,0.9990947351539812,1.0045083430051,0.2354098101644282
91,2024-05-30,24-038,2,Pt1Sn5.5Ca4,20.0,120.1,2024-05-30 19:22:20,53.83333335723728,0.21152971070096177,0.9990631497925219,1.0047912741995781,0.2113315390476038
91,2024-05-30,24-038,2,Pt1Sn5.5Ca4,20.0,120.1,2024-05-30 19:55:46,87.26666667941026,0.19974262992392172,0.9990650464647174,1.0052902343245933,0.1995558798459277
91,2024-05-30,24-038,2,Pt1Sn5.5Ca4,20.0,120.1,2024-05-30 20:29:12,120.70000001206063,0.1913673758421987,0.9990549980618608,1.0023511418073507,0.19118653330113122
91,2024-05-30,24-038,2,Pt1Sn5.5Ca4,20.0,120.1,2024-05-30 21:02:39,154.1500000152737,0.18591355892296843,0.9990254711144549,1.0066394627743342,0.1857323807895835
91,2024-05-30,24-038,2,Pt1Sn5.5Ca4,20.0,120.1,2024-05-30 21:47:38,199.133333344711,0.1789719903754541,0.9990111982475606,1.0074953304454077,0.1787950225577333
91,2024-05-30,24-038,2,Pt1Sn5.5Ca4,20.0,120.1,2024-05-30 22:21:07,232.61666667857207,0.17422800014061607,0.9989959028040947,1.0050622381180077,0.17405305829422668
91,2024-05-30,24-038,2,Pt1Sn5.5Ca4,20.0,120.1,2024-05-30 22:54:44,266.23333333502524,0.17094378263969476,0.9989946940539036,1.0083473872982402,0.17077193183855888
91,2024-05-30,24-038,2,Pt1Sn5.5Ca4,20.0,120.1,2024-05-30 23:28:20,299.83333335234784,0.1676914781134054,0.9989600677951964,1.0094207326743325,0.16751709034484416
91,2024-05-30,24-038,2,Pt1Sn5.5Ca4,20.0,120.1,2024-05-31 00:01:56,333.4333333487157,0.16469496087947796,0.99892789726478,1.0100800669472578,0.16451839096144213
91,2024-05-30,24-038,2,Pt1Sn5.5Ca4,20.0,120.1,2024-05-31 00:35:32,367.03333333460614,0.16097059053987134,0.9989216054841504,1.006794514214291,0.16079700073782008
92,2024-05-30,24-038,3,Pt1Sn2.5,19.9,120.0,2024-05-30 18:54:28,25.966666693333536,0.27697344856595324,0.9978136638346943,1.0059106641445044,0.27636789149852403
92,2024-05-30,24-038,3,Pt1Sn2.5,19.9,120.0,2024-05-30 19:27:55,59.41666667559184,0.23776892033447602,0.9978569835839397,1.007977952134288,0.23725937763497032
92,2024-05-30,24-038,3,Pt1Sn2.5,19.9,120.0,2024-05-30 20:01:20,92.83333334815688,0.2097627355737728,0.9980058160390333,1.0069640006567413,0.20934443009088308
92,2024-05-30,24-038,3,Pt1Sn2.5,19.9,120.0,2024-05-30 20:34:47,126.28333335136995,0.1875366529548405,0.9979710427925227,1.0097112515982634,0.18715614911116163
92,2024-05-30,24-038,3,Pt1Sn2.5,19.9,120.0,2024-05-30 21:08:15,159.75000001466833,0.16639381702254372,0.997940389059524,1.005414138959889,0.16605111049657653
92,2024-05-30,24-038,3,Pt1Sn2.5,19.9,120.0,2024-05-30 21:13:56,165.43333333544433,0.16357941602839374,0.9979225094451126,1.0067604545789113,0.16323958133662075
92,2024-05-30,24-038,3,Pt1Sn2.5,19.9,120.0,2024-05-30 21:19:37,171.1166666771751,0.16087126269785001,0.997894156010211,1.0096786585495623,0.16053249291616797
92,2024-05-30,24-038,3,Pt1Sn2.5,19.9,120.0,2024-05-30 21:53:07,204.6166666711215,0.1434786559793121,0.9978123529465448,1.0104177306056907,0.14316477532032523
92,2024-05-30,24-038,3,Pt1Sn2.5,19.9,120.0,2024-05-30 22:26:43,238.2166666884441,0.12737445987307228,0.9976820176371503,1.0102973350210993,0.12707920812160897
92,2024-05-30,24-038,3,Pt1Sn2.5,19.9,120.0,2024-05-30 23:00:20,271.83333334489726,0.11317150326130283,0.9975132502954841,1.0106151329629691,0.11289007405900817
92,2024-05-30,24-038,3,Pt1Sn2.5,19.9,120.0,2024-05-30 23:33:56,305.4333333517425,0.10037941065985116,0.997318613421627,1.0128802705158138,0.10011025465536284
92,2024-05-30,24-038,3,Pt1Sn2.5,19.9,120.0,2024-05-31 00:07:32,339.0333333481103,0.08887821210254057,0.9973256681030244,1.0124038294145639,0.08864052226496859
92,2024-05-30,24-038,3,Pt1Sn2.5,19.9,120.0,2024-05-31 00:41:08,372.63333334447816,0.0785231768333186,0.9970195694091808,1.011045916759066,0.07828914395499627
93,2024-05-30,24-038,4,Pt1Sn6Ca4,19.9,119.9,2024-05-30 19:00:03,31.5500000116881,0.18338455593124517,0.9984348367537195,1.0076391971114749,0.1830975291643661
93,2024-05-30,24-038,4,Pt1Sn6Ca4,19.9,119.9,2024-05-30 19:33:29,64.98333334433846,0.1701428225426813,0.9989334274813451,1.0081682180175988,0.16996135288391087
93,2024-05-30,24-038,4,Pt1Sn6Ca4,19.9,119.9,2024-05-30 20:06:54,98.4000000169035,0.1631490161178731,0.9989098198959536,1.0124024756683594,0.16297115430650666
93,2024-05-30,24-038,4,Pt1Sn6Ca4,19.9,119.9,2024-05-30 20:40:21,131.8499999991618,0.15700446268644563,0.9988800306562725,1.0106218969041454,0.15682862250140842
93,2024-05-30,24-038,4,Pt1Sn6Ca4,19.9,119.9,2024-05-30 21:25:17,176.78333334834315,0.14982400939991208,0.9988384630139456,1.0046058627381416,0.14964998327159512
93,2024-05-30,24-038,4,Pt1Sn6Ca4,19.9,119.9,2024-05-30 21:58:43,210.2166666809935,0.14687575500272929,0.9987845519536717,1.0100964444908822,0.14669723515325822
93,2024-05-30,24-038,4,Pt1Sn6Ca4,19.9,119.9,2024-05-30 22:32:19,243.81666666688398,0.1420880741495285,0.9987653758485459,1.0043083221736868,0.14191264878154988
93,2024-05-30,24-038,4,Pt1Sn6Ca4,19.9,119.9,2024-05-30 23:05:56,277.4333333442919,0.13926512305004976,0.9987489531864288,1.0061720996267538,0.13909089586161638
93,2024-05-30,24-038,4,Pt1Sn6Ca4,19.9,119.9,2024-05-30 23:39:32,311.0333333511371,0.13705663728139814,0.9987297825574651,1.0119681853347904,0.13688254555010812
93,2024-05-30,24-038,4,Pt1Sn6Ca4,19.9,119.9,2024-05-31 00:13:08,344.63333334750496,0.1329909694590928,0.9986942924906402,1.0034897704711714,0.13281732215159303
93,2024-05-30,24-038,4,Pt1Sn6Ca4,19.9,119.9,2024-05-31 00:46:44,378.2333333438728,0.13059920007409756,0.9986508173186787,1.0044793501366733,0.13042299789516318
94,2024-05-30,24-038,5,Pt1Sn5Ca5,20.0,120.2,2024-05-30 19:05:37,37.11666668043472,0.23442952255114383,0.9993200717021335,1.0037002007439593,0.23427012728490598
94,2024-05-30,24-038,5,Pt1Sn5Ca5,20.0,120.2,2024-05-30 19:39:04,70.56666668364778,0.21547887350143083,0.9989184742656388,1.0005570765459244,0.21524582755452787
94,2024-05-30,24-038,5,Pt1Sn5Ca5,20.0,120.2,2024-05-30 20:12:29,103.98333333525807,0.20404455140693398,0.9989129225926734,1.0017856111934769,0.2038227391850114
94,2024-05-30,24-038,5,Pt1Sn5Ca5,20.0,120.2,2024-05-30 20:45:55,137.4166666888632,0.19562074608119592,0.9988982996605101,1.003402331963387,0.195405230638827
94,2024-05-30,24-038,5,Pt1Sn5Ca5,20.0,120.2,2024-05-30 21:30:50,182.33333334652707,0.18587796134737494,0.9988940685749834,1.0033523028569884,0.18567239306870287
94,2024-05-30,24-038,5,Pt1Sn5Ca5,20.0,120.2,2024-05-30 22:04:19,215.81666668038815,0.1799885649829816,0.9988718241308283,1.0050177823725113,0.17978550622724096
94,2024-05-30,24-038,5,Pt1Sn5Ca5,20.0,120.2,2024-05-30 22:37:55,249.416666676756,0.17451171356797923,0.9988414825087848,1.0038903155666437,0.1743095386953888
94,2024-05-30,24-038,5,Pt1Sn5Ca5,20.0,120.2,2024-05-30 23:11:32,283.03333334368654,0.16992379431731897,0.9988429635724335,1.0072678981048762,0.1697271862973835
94,2024-05-30,24-038,5,Pt1Sn5Ca5,20.0,120.2,2024-05-30 23:45:07,316.61666667996906,0.16534217565760911,0.9988359057942867,1.005279862769663,0.16514970178896607
94,2024-05-30,24-038,5,Pt1Sn5Ca5,20.0,120.2,2024-05-31 00:18:44,350.2333333468996,0.16094626903726933,0.9987893096919745,1.0040934284240892,0.16075141294923306
94,2024-05-30,24-038,5,Pt1Sn5Ca5,20.0,120.2,2024-05-31 00:52:20,383.83333334326744,0.15705783828499814,0.9987772893501669,1.0037853770280112,0.1568658019934873
95,2024-05-30,24-038,6,Pt1Sn6Ca3.5,19.8,119.8,2024-05-30 19:11:12,42.70000000926666,0.15751063268811127,0.9990899304283755,1.0051803455234833,0.1573672870540945
