Repository: ukurumbail/iterative_catalyst_design

iterative_catalyst_design
==============================

A software package that predicts improved catalysts based on experimental and computational data.

Usage:

(1) Extracting Raw Data

Raw data contains lots of meta-data and reactor operating condition data. The first step is to extract the meaningful data from the raw data. In our case, each reaction has 6 reactors. You can do this for as many reactions as you want to create a dataset. The list of reactions you put should be stored at "./data/raw/Runs_To_Analyze" as a .txt file with a format identical to the ones already there.

For example:

File: notebooks/manuscript_figures/data-matrix-thru-round-7.csv (part 5 of 7)
,Date,Reaction,Tube,Catalyst,Mass Catalyst,Mass Diluent,Time,Time Since Start,Conversion,Selectivity,Carbon Balance,Yield
95,2024-05-30,24-038,6,Pt1Sn6Ca3.5,19.8,119.8,2024-05-30 19:44:38,76.1333333523944,0.1489473632752269,0.9991812512429553,1.005914000080988,0.1488254128066802
95,2024-05-30,24-038,6,Pt1Sn6Ca3.5,19.8,119.8,2024-05-30 20:18:03,109.55000002495944,0.143328588767769,0.999160750952062,1.0041989289670716,0.14320830038610335
95,2024-05-30,24-038,6,Pt1Sn6Ca3.5,19.8,119.8,2024-05-30 20:51:30,143.00000000721775,0.1392590415413276,0.9991183034725395,1.0058628252181578,0.13913625732798313
95,2024-05-30,24-038,6,Pt1Sn6Ca3.5,19.8,119.8,2024-05-30 21:36:21,187.85000002454035,0.1349468915973354,0.9991097347108088,1.0091035374574124,0.13482675306386202
95,2024-05-30,24-038,6,Pt1Sn6Ca3.5,19.8,119.8,2024-05-30 22:09:55,221.4166666797828,0.13108155768236548,0.9990870101829468,1.0014592557194,0.13096188155499802
95,2024-05-30,24-038,6,Pt1Sn6Ca3.5,19.8,119.8,2024-05-30 22:43:31,255.01666667615063,0.12925766123381427,0.9990577469175306,1.0067709179749933,0.12913586780408393
95,2024-05-30,24-038,6,Pt1Sn6Ca3.5,19.8,119.8,2024-05-30 23:17:07,288.61666668299586,0.12676875915383304,0.9990349911851764,1.0076514094908964,0.12664642618380534
95,2024-05-30,24-038,6,Pt1Sn6Ca3.5,19.8,119.8,2024-05-30 23:50:43,322.2166666793637,0.12467325781746233,0.9990355030058338,1.0087842159505735,0.12455301083504447
95,2024-05-30,24-038,6,Pt1Sn6Ca3.5,19.8,119.8,2024-05-31 00:24:20,355.83333334629424,0.12244284655727848,0.9989957212127168,1.007432814733935,0.12231987980382644
95,2024-05-30,24-038,6,Pt1Sn6Ca3.5,19.8,119.8,2024-05-31 00:57:57,389.45000002370216,0.12003000470186681,0.9989544227677892,1.0046637366673705,0.11990450406176839
96,2024-06-19,24-049,1,Pt1Sn3Fe0.5Ca2.5,20.2,120.0,2024-06-19 12:39:53,9,0.23975511484749346,0.9953598201706814,0.7285899103400028,0.23864260799960213
96,2024-06-19,24-049,1,Pt1Sn3Fe0.5Ca2.5,20.2,120.0,2024-06-19 12:45:26,14.549999998183921,0.3217209563834636,0.9948670461645628,1.0019275995781476,0.32006957756645454
96,2024-06-19,24-049,1,Pt1Sn3Fe0.5Ca2.5,20.2,120.0,2024-06-19 13:19:14,48.34999999939464,0.3028605511961906,0.9980750326095823,1.008313878420057,0.302277554511294
96,2024-06-19,24-049,1,Pt1Sn3Fe0.5Ca2.5,20.2,120.0,2024-06-19 13:53:09,82.2666666735895,0.2904833369803261,0.9982292623676307,1.0085642059347257,0.2899689672039588
96,2024-06-19,24-049,1,Pt1Sn3Fe0.5Ca2.5,20.2,120.0,2024-06-19 14:27:04,116.18333333730698,0.2804967363781101,0.9982886964002797,1.009632660277666,0.28001672130343647
96,2024-06-19,24-049,1,Pt1Sn3Fe0.5Ca2.5,20.2,120.0,2024-06-19 15:01:04,150.1833333328832,0.2710316987888942,0.9982961555263254,1.0099021187147097,0.2705699029267221
96,2024-06-19,24-049,1,Pt1Sn3Fe0.5Ca2.5,20.2,120.0,2024-06-19 15:46:04,195.1833333328832,0.25970710473827413,0.9982828709346074,1.009390579477219,0.2592611541202391
96,2024-06-19,24-049,1,Pt1Sn3Fe0.5Ca2.5,20.2,120.0,2024-06-19 16:19:58,229.08333333651535,0.2524856645501988,0.9982467689709238,1.0101354858278633,0.25204299884871245
96,2024-06-19,24-049,1,Pt1Sn3Fe0.5Ca2.5,20.2,120.0,2024-06-19 16:53:40,262.783333345782,0.245061158811337,0.998220162144894,1.0113038386496596,0.24462498968406843
96,2024-06-19,24-049,1,Pt1Sn3Fe0.5Ca2.5,20.2,120.0,2024-06-19 17:27:22,296.4833333340939,0.23786892065500878,0.9982110285571063,1.010282884038093,0.23744337994880502
96,2024-06-19,24-049,1,Pt1Sn3Fe0.5Ca2.5,20.2,120.0,2024-06-19 18:01:13,330.33333333651535,0.23174640471790217,0.9982208053164611,1.0124830391637512,0.2313340827466988
96,2024-06-19,24-049,1,Pt1Sn3Fe0.5Ca2.5,20.2,120.0,2024-06-19 18:35:02,364.1499999978114,0.2246151178169903,0.9982025823773311,1.0106997577658319,0.2242113906459082
97,2024-06-19,24-049,2,Pt1Sn3Ga1.5Fe3.5Cu1.5Ca4,20.1,119.9,2024-06-19 12:51:03,20.16666666814126,0.2380226316287245,0.9971336849481524,1.0067042225426577,0.2373403837770067
97,2024-06-19,24-049,2,Pt1Sn3Ga1.5Fe3.5Cu1.5Ca4,20.1,119.9,2024-06-19 13:24:52,53.98333333991468,0.20531549569948776,0.9984907835377907,1.0088725399482814,0.20500563017343143
97,2024-06-19,24-049,2,Pt1Sn3Ga1.5Fe3.5Cu1.5Ca4,20.1,119.9,2024-06-19 13:58:48,87.91666666371748,0.18959862349828804,0.998995567346165,1.0131312097396643,0.1894081844497242
97,2024-06-19,24-049,2,Pt1Sn3Ga1.5Fe3.5Cu1.5Ca4,20.1,119.9,2024-06-19 14:32:44,121.84999999799766,0.17734040008176108,0.9989791970993753,1.0106829994379274,0.17715937048695968
97,2024-06-19,24-049,2,Pt1Sn3Ga1.5Fe3.5Cu1.5Ca4,20.1,119.9,2024-06-19 15:06:44,155.85000000405125,0.16803451074426878,0.9989454508730714,1.0100014377133226,0.16785731009766955
97,2024-06-19,24-049,2,Pt1Sn3Ga1.5Fe3.5Cu1.5Ca4,20.1,119.9,2024-06-19 15:51:44,200.85000000405125,0.1584149089385909,0.9989185749865482,1.0109520196834292,0.158243595093561
97,2024-06-19,24-049,2,Pt1Sn3Ga1.5Fe3.5Cu1.5Ca4,20.1,119.9,2024-06-19 16:25:35,234.6999999959953,0.1528422797895146,0.9989131020407427,1.011455197373344,0.15267615582752314
97,2024-06-19,24-049,2,Pt1Sn3Ga1.5Fe3.5Cu1.5Ca4,20.1,119.9,2024-06-19 16:59:20,268.4499999959953,0.14758096714062022,0.9988857466408047,1.0117851194770893,0.14741652455223048
97,2024-06-19,24-049,2,Pt1Sn3Ga1.5Fe3.5Cu1.5Ca4,20.1,119.9,2024-06-19 17:33:02,302.150000005262,0.14257113841549868,0.9988580927167229,1.0092545699125446,0.1424083353941569
97,2024-06-19,24-049,2,Pt1Sn3Ga1.5Fe3.5Cu1.5Ca4,20.1,119.9,2024-06-19 18:06:51,335.966666666558,0.13887663237936324,0.9988056888007952,1.0113744701873013,0.13871077046200472
97,2024-06-19,24-049,2,Pt1Sn3Ga1.5Fe3.5Cu1.5Ca4,20.1,119.9,2024-06-19 18:40:40,369.78333333833143,0.13423541397493724,0.9988075506501876,1.0077433397034175,0.134075345042821
98,2024-06-19,24-049,3,Pt1Sn3Fe1Ca2.5,19.8,120.0,2024-06-19 12:56:41,25.79999999818392,0.31560526658096966,0.9979872481087568,1.008169812911632,0.3149700314837725
98,2024-06-19,24-049,3,Pt1Sn3Fe1Ca2.5,19.8,120.0,2024-06-19 13:30:30,59.61666666995734,0.29895936085232677,0.9982977960443221,1.0063795193079634,0.298450471045697
98,2024-06-19,24-049,3,Pt1Sn3Fe1Ca2.5,19.8,120.0,2024-06-19 14:04:27,93.56666666432284,0.2886602572268375,0.9984039424132672,1.007575588133668,0.2881995388333024
98,2024-06-19,24-049,3,Pt1Sn3Fe1Ca2.5,19.8,120.0,2024-06-19 14:38:24,127.51666666916572,0.27992392836344415,0.9984340818240012,1.0080312150511723,0.27948559039612286
98,2024-06-19,24-049,3,Pt1Sn3Fe1Ca2.5,19.8,120.0,2024-06-19 15:12:24,161.51666666474193,0.2723709664229419,0.9984724411122534,1.0098200777288173,0.27195490373241843
98,2024-06-19,24-049,3,Pt1Sn3Fe1Ca2.5,19.8,120.0,2024-06-19 15:17:57,167.06666667340323,0.27159709238987434,0.9984658348885838,1.0107071639097485,0.2711804176063677
98,2024-06-19,24-049,3,Pt1Sn3Fe1Ca2.5,19.8,120.0,2024-06-19 15:23:31,172.63333334214985,0.27058377134271855,0.9984640285910428,1.0119131758547635,0.27016816240620833
98,2024-06-19,24-049,3,Pt1Sn3Fe1Ca2.5,19.8,120.0,2024-06-19 15:57:23,206.5000000046566,0.2629283850986138,0.9984819458923592,1.0099729450152015,0.2625292455835995
98,2024-06-19,24-049,3,Pt1Sn3Fe1Ca2.5,19.8,120.0,2024-06-19 16:31:14,240.34999999660067,0.25547160098156557,0.9985086500338527,1.0071058431470852,0.2550906034180901
98,2024-06-19,24-049,3,Pt1Sn3Fe1Ca2.5,19.8,120.0,2024-06-19 17:04:53,274.0000000046566,0.24903663395668765,0.9985288184610435,1.0071594854393549,0.2486702558582867
98,2024-06-19,24-049,3,Pt1Sn3Fe1Ca2.5,19.8,120.0,2024-06-19 17:38:40,307.783333345782,0.24319436594379557,0.9985139360731908,1.0077377411564874,0.24283296356936326
98,2024-06-19,24-049,3,Pt1Sn3Fe1Ca2.5,19.8,120.0,2024-06-19 18:12:30,341.616666656686,0.23829448366077594,0.9985314288679702,1.0105342405206215,0.23794453126114978
98,2024-06-19,24-049,3,Pt1Sn3Fe1Ca2.5,19.8,120.0,2024-06-19 18:46:18,375.4166666683741,0.23145723661760295,0.9985330278768273,1.0058071913384474,0.23111769530377835
99,2024-06-19,24-049,4,Pt1Sn3Ga0.5Fe3.5Cu1.5Ca4,20.2,120.0,2024-06-19 13:02:19,31.43333334918134,0.2966181980267494,0.9987227095564538,1.0105823249978094,0.29623933043702794
99,2024-06-19,24-049,4,Pt1Sn3Ga0.5Fe3.5Cu1.5Ca4,20.2,120.0,2024-06-19 13:36:10,65.28333332017064,0.2762870493476527,0.9991037827638394,1.0084492109197813,0.27603943613189935
99,2024-06-19,24-049,4,Pt1Sn3Ga0.5Fe3.5Cu1.5Ca4,20.2,120.0,2024-06-19 14:10:06,99.2166666649282,0.2622690330819576,0.9988418854831824,1.0096497582871173,0.2619652955074337
99,2024-06-19,24-049,4,Pt1Sn3Ga0.5Fe3.5Cu1.5Ca4,20.2,120.0,2024-06-19 14:44:04,133.1833333298564,0.25110359507885877,0.9988499224074339,1.0107826930792143,0.2508148064607458
99,2024-06-19,24-049,4,Pt1Sn3Ga0.5Fe3.5Cu1.5Ca4,20.2,120.0,2024-06-19 15:29:05,178.2000000004191,0.23814770632963736,0.9988589723491805,1.0101759824791765,0.237875973211736
99,2024-06-19,24-049,4,Pt1Sn3Ga0.5Fe3.5Cu1.5Ca4,20.2,120.0,2024-06-19 16:03:01,212.1333333242219,0.22967357652286977,0.9988476670049934,1.0101150298906987,0.22940891608256128
99,2024-06-19,24-049,4,Pt1Sn3Ga0.5Fe3.5Cu1.5Ca4,20.2,120.0,2024-06-19 16:36:54,246.0166666782461,0.222673025162573,0.9988679636547381,1.009834041582633,0.22242095120497954
99,2024-06-19,24-049,4,Pt1Sn3Ga0.5Fe3.5Cu1.5Ca4,20.2,120.0,2024-06-19 17:10:34,279.68333333591,0.21669167027084646,0.9988342493022685,1.011101896689104,0.2164390618050356
99,2024-06-19,24-049,4,Pt1Sn3Ga0.5Fe3.5Cu1.5Ca4,20.2,120.0,2024-06-19 17:44:19,313.43333333591,0.21094342120843948,0.9988505634270053,1.0104950566630064,0.21070095512526987
99,2024-06-19,24-049,4,Pt1Sn3Ga0.5Fe3.5Cu1.5Ca4,20.2,120.0,2024-06-19 18:18:08,347.24999999720603,0.20525877174045046,0.998814744209368,1.0096764282312731,0.20501548759266708
99,2024-06-19,24-049,4,Pt1Sn3Ga0.5Fe3.5Cu1.5Ca4,20.2,120.0,2024-06-19 18:51:56,381.04999999841675,0.20021348759283006,0.9987899669625165,1.0104012897102532,0.19997122265829295
100,2024-06-19,24-049,5,Pt1Sn3Fe2Cu0.5Ca3,20.1,119.9,2024-06-19 13:07:56,37.04999999818392,0.2719865269782069,0.9987012081539155,1.0084433717482917,0.2716332730947228
100,2024-06-19,24-049,5,Pt1Sn3Fe2Cu0.5Ca3,20.1,119.9,2024-06-19 13:41:49,70.93333334173076,0.251292670138178,0.998674854808804,1.0089738460830318,0.2509596708647616
100,2024-06-19,24-049,5,Pt1Sn3Fe2Cu0.5Ca3,20.1,119.9,2024-06-19 14:15:44,104.85000000544824,0.2364267509320793,0.9986702962226538,1.0091392868798026,0.2361123733882992
100,2024-06-19,24-049,5,Pt1Sn3Fe2Cu0.5Ca3,20.1,119.9,2024-06-19 14:49:44,138.85000000102445,0.22397988863101287,0.9986597693622514,1.009102864347371,0.22367970392203007
100,2024-06-19,24-049,5,Pt1Sn3Fe2Cu0.5Ca3,20.1,119.9,2024-06-19 15:34:44,183.85000000102445,0.21020617490261204,0.9986410469139652,1.0102959671073786,0.20992051457252456
100,2024-06-19,24-049,5,Pt1Sn3Fe2Cu0.5Ca3,20.1,119.9,2024-06-19 16:08:40,217.783333345782,0.20120829323493758,0.9986017309908398,1.0102283364657625,0.20092694991412116
100,2024-06-19,24-049,5,Pt1Sn3Fe2Cu0.5Ca3,20.1,119.9,2024-06-19 16:42:27,251.56666666595265,0.19276418187745306,0.9985797258529888,1.0082507829372058,0.19249040389346275
100,2024-06-19,24-049,5,Pt1Sn3Fe2Cu0.5Ca3,20.1,119.9,2024-06-19 17:16:06,285.2166666740086,0.18563744830408999,0.9985643076355185,1.0097269228549997,0.18537093003699798
100,2024-06-19,24-049,5,Pt1Sn3Fe2Cu0.5Ca3,20.1,119.9,2024-06-19 17:49:56,319.05000000586733,0.17864625221126482,0.998506627972886,1.008130517134685,0.17837946689546377
100,2024-06-19,24-049,5,Pt1Sn3Fe2Cu0.5Ca3,20.1,119.9,2024-06-19 18:23:46,352.88333333772607,0.1726144584165088,0.9984820518107248,1.0097302941251418,0.17235243861191274
100,2024-06-19,24-049,5,Pt1Sn3Fe2Cu0.5Ca3,20.1,119.9,2024-06-19 18:57:34,386.6833333284594,0.16588393024692322,0.9984375619868299,1.006383482096445,0.16562474688853135
101,2024-06-19,24-049,6,Pt1Sn3Ga1Fe2.5Cu1.5Ca4,20.2,120.1,2024-06-19 13:13:34,42.68333334918134,0.2755715661279606,0.9988007689667192,1.0081526318456866,0.27524109215397013
101,2024-06-19,24-049,6,Pt1Sn3Ga1Fe2.5Cu1.5Ca4,20.2,120.1,2024-06-19 13:47:29,76.59999999194406,0.25933961651102533,0.9988864457238898,1.0071033890722862,0.2590508277720947
101,2024-06-19,24-049,6,Pt1Sn3Ga1Fe2.5Cu1.5Ca4,20.2,120.1,2024-06-19 14:21:24,110.51666666613892,0.24774801702519167,0.9989213030027552,1.008432577924426,0.24748077198315324
101,2024-06-19,24-049,6,Pt1Sn3Ga1Fe2.5Cu1.5Ca4,20.2,120.1,2024-06-19 14:55:24,144.5166666721925,0.23821545570832192,0.9989519336334953,1.0075035959526542,0.23796579010121244
101,2024-06-19,24-049,6,Pt1Sn3Ga1Fe2.5Cu1.5Ca4,20.2,120.1,2024-06-19 15:40:24,189.5166666721925,0.22799800214942748,0.9989451447715034,1.0092877577058204,0.22775749726477337
101,2024-06-19,24-049,6,Pt1Sn3Ga1Fe2.5Cu1.5Ca4,20.2,120.1,2024-06-19 16:14:19,223.43333333591,0.2213581095991525,0.9989372737672609,1.0083783328420752,0.22112286652925195
101,2024-06-19,24-049,6,Pt1Sn3Ga1Fe2.5Cu1.5Ca4,20.2,120.1,2024-06-19 16:48:07,257.2333333371207,0.21550060898478293,0.9989368880830628,1.008599272674918,0.21527150771926398
101,2024-06-19,24-049,6,Pt1Sn3Ga1Fe2.5Cu1.5Ca4,20.2,120.1,2024-06-19 17:21:44,290.85000000405125,0.20988607616549185,0.9989412989336157,1.0077214863746011,0.20966386955283622
101,2024-06-19,24-049,6,Pt1Sn3Ga1Fe2.5Cu1.5Ca4,20.2,120.1,2024-06-19 17:55:35,324.6999999959953,0.20543502311998832,0.9989132304965579,1.008352572008573,0.2052117626019226
101,2024-06-19,24-049,6,Pt1Sn3Ga1Fe2.5Cu1.5Ca4,20.2,120.1,2024-06-19 18:29:24,358.5166666782461,0.20084664276227318,0.9989039797248329,1.0077354069365752,0.2006265107696065
101,2024-06-19,24-049,6,Pt1Sn3Ga1Fe2.5Cu1.5Ca4,20.2,120.1,2024-06-19 19:03:12,392.31666666897945,0.19639103604558827,0.9988884279448372,1.0079815538744898,0.19617273325803553
102,2024-06-20,24-050,1,Pt1Sn4Ca4 (HD),20.0,120.0,2024-06-20 18:24:59,9,0.20319416938819776,0.9985050901555963,0.7299553462755568,0.20289041242405392
102,2024-06-20,24-050,1,Pt1Sn4Ca4 (HD),20.0,120.0,2024-06-20 18:30:41,14.6999999913387,0.26313545823940454,0.9980179962539577,0.9976375728630812,0.2626139227754575
102,2024-06-20,24-050,1,Pt1Sn4Ca4 (HD),20.0,120.0,2024-06-20 19:04:02,48.049999992130324,0.2346291275637063,0.9983187368356261,1.0049364086435073,0.23423465425424425
102,2024-06-20,24-050,1,Pt1Sn4Ca4 (HD),20.0,120.0,2024-06-20 19:37:44,81.7499999909196,0.21967698626050974,0.9982281093121381,1.0062315574359184,0.2192877426542172
102,2024-06-20,24-050,1,Pt1Sn4Ca4 (HD),20.0,120.0,2024-06-20 20:11:39,115.66666666511446,0.2083154284644454,0.998190271623465,1.0053841406426411,0.20793843412228324
102,2024-06-20,24-050,1,Pt1Sn4Ca4 (HD),20.0,120.0,2024-06-20 20:45:25,149.43333332519978,0.19899135112153293,0.9981608224833523,1.007052663881093,0.19862537070254285
102,2024-06-20,24-050,1,Pt1Sn4Ca4 (HD),20.0,120.0,2024-06-20 21:30:09,194.16666665906087,0.18857650617590935,0.9981410182383463,1.0098171261309075,0.18822594589025196
102,2024-06-20,24-050,1,Pt1Sn4Ca4 (HD),20.0,120.0,2024-06-20 22:03:58,227.98333333083428,0.18135252084615028,0.9981216393270211,1.0084151200723976,0.18101187540304728
102,2024-06-20,24-050,1,Pt1Sn4Ca4 (HD),20.0,120.0,2024-06-20 22:37:45,261.7666666510049,0.17407169874243184,0.9981143105594338,1.0073264728151348,0.1737434535782118
102,2024-06-20,24-050,1,Pt1Sn4Ca4 (HD),20.0,120.0,2024-06-20 23:11:32,295.5499999921303,0.16845556476804738,0.9980780755044442,1.0078442920966668,0.16813180589170698
102,2024-06-20,24-050,1,Pt1Sn4Ca4 (HD),20.0,120.0,2024-06-20 23:45:20,329.34999999334104,0.16250587249091547,0.9980640307106635,1.006819166764893,0.16219126611243623
102,2024-06-20,24-050,1,Pt1Sn4Ca4 (HD),20.0,120.0,2024-06-21 00:19:08,363.15000000502914,0.15710816233076608,0.9980168836671279,1.0064948938084248,0.15679659856802042
103,2024-06-20,24-050,2,0.5Pt6In/Al2O3,20.0,120.0,2024-06-20 18:36:14,20.25,0.12343478355540317,0.9971459572254147,1.0031853282866219,0.12308249540326437
103,2024-06-20,24-050,2,0.5Pt6In/Al2O3,20.0,120.0,2024-06-20 19:09:34,53.583333340706304,0.11418296096369872,0.9978300872656588,1.006520061781827,0.1139351939026588
103,2024-06-20,24-050,2,0.5Pt6In/Al2O3,20.0,120.0,2024-06-20 19:43:22,87.38333333143964,0.10821639400901673,0.9979862902431197,1.0064741025364328,0.10799847760054636
103,2024-06-20,24-050,2,0.5Pt6In/Al2O3,20.0,120.0,2024-06-20 20:17:19,121.33333331532776,0.1034082261442992,0.9979536982040815,1.0061011508697881,0.10319662170542739
103,2024-06-20,24-050,2,0.5Pt6In/Al2O3,20.0,120.0,2024-06-20 20:51:03,155.06666665524244,0.0998354834034432,0.9979300833907235,1.0088376619675017,0.09962883227815127
103,2024-06-20,24-050,2,0.5Pt6In/Al2O3,20.0,120.0,2024-06-20 21:35:49,199.8333333407063,0.0957218235295749,0.9978970269645243,1.0112632871875509,0.09552052311578564
103,2024-06-20,24-050,2,0.5Pt6In/Al2O3,20.0,120.0,2024-06-20 22:09:36,233.61666666087694,0.0923470651330477,0.9978299035402481,1.0067133226185583,0.092146663093934
103,2024-06-20,24-050,2,0.5Pt6In/Al2O3,20.0,120.0,2024-06-20 22:43:23,267.39999999152496,0.08935237358486155,0.9977962914548879,1.0071334954785924,0.08915546699566654
103,2024-06-20,24-050,2,0.5Pt6In/Al2O3,20.0,120.0,2024-06-20 23:17:10,301.18333333265036,0.08670174102447215,0.9977172772135943,1.0064363092928614,0.08650382498461454
103,2024-06-20,24-050,2,0.5Pt6In/Al2O3,20.0,120.0,2024-06-20 23:50:58,334.98333334433846,0.0839437751633848,0.997686573327274,1.005280918742431,0.08374957739491251
103,2024-06-20,24-050,2,0.5Pt6In/Al2O3,20.0,120.0,2024-06-21 00:24:46,368.7833333245944,0.08142614472179219,0.9976116411866156,1.0061100575430737,0.08123166987140598
104,2024-06-20,24-050,3,3Pt6In/Al2O3,20.2,119.8,2024-06-20 18:41:48,25.816666647791862,0.323182925518614,0.9946819127803034,1.0000956456485817,0.3214642105327893
104,2024-06-20,24-050,3,3Pt6In/Al2O3,20.2,119.8,2024-06-20 19:15:14,59.249999990919605,0.30869330349984975,0.9963253101536566,1.0020066620961348,0.30755895135184463
104,2024-06-20,24-050,3,3Pt6In/Al2O3,20.2,119.8,2024-06-20 19:49:00,93.01666665100493,0.2966654987852268,0.9968265472872015,1.0017701618505706,0.2957240448533131
104,2024-06-20,24-050,3,3Pt6In/Al2O3,20.2,119.8,2024-06-20 20:22:59,126.9999999969732,0.28601025281315845,0.9971305864362621,1.004246994527707,0.28518957111436827
104,2024-06-20,24-050,3,3Pt6In/Al2O3,20.2,119.8,2024-06-20 20:56:41,160.69999999576248,0.2756081262680746,0.9973462900389403,1.0055482826505802,0.27487674223804803
104,2024-06-20,24-050,3,3Pt6In/Al2O3,20.2,119.8,2024-06-20 21:02:13,166.23333334433846,0.27491488221189503,0.9973634167030654,1.008420657540337,0.2741900462253764
104,2024-06-20,24-050,3,3Pt6In/Al2O3,20.2,119.8,2024-06-20 21:07:44,171.7499999909196,0.2729690693337723,0.9973917778084981,1.0075746401188732,0.27225710534954234
104,2024-06-20,24-050,3,3Pt6In/Al2O3,20.2,119.8,2024-06-20 21:41:27,205.46666666027158,0.26179390577325073,0.9975252550298195,1.0051741421950853,0.2611460326217145
104,2024-06-20,24-050,3,3Pt6In/Al2O3,20.2,119.8,2024-06-20 22:15:14,239.2499999909196,0.25155913563829635,0.9976067182157055,1.005437842079382,0.2509570837413003
104,2024-06-20,24-050,3,3Pt6In/Al2O3,20.2,119.8,2024-06-20 22:49:00,273.0166666510049,0.24109093946167,0.9976865593632216,1.003789637892228,0.24053318988516031
104,2024-06-20,24-050,3,3Pt6In/Al2O3,20.2,119.8,2024-06-20 23:22:48,306.816666662693,0.23075999489942994,0.9977354912411083,1.004520920629415,0.23023743686977838
104,2024-06-20,24-050,3,3Pt6In/Al2O3,20.2,119.8,2024-06-20 23:56:36,340.61666666390374,0.22110358918189268,0.9977317871200121,1.004381268574425,0.22060207917309876
104,2024-06-20,24-050,3,3Pt6In/Al2O3,20.2,119.8,2024-06-21 00:30:24,374.41666666511446,0.21187882552702797,0.9977483034968698,1.0072599763636776,0.21140173871650142
105,2024-06-20,24-050,4,3Pt9In/Al2O3,20.1,120.2,2024-06-20 18:47:22,31.383333327015862,0.32207888606701623,0.9961988513367679,1.0050865063028127,0.3208546163397873
105,2024-06-20,24-050,4,3Pt9In/Al2O3,20.1,120.2,2024-06-20 19:20:54,64.91666667256504,0.3113971015340667,0.9967366075161175,1.004119380314348,0.3103808905734176
105,2024-06-20,24-050,4,3Pt9In/Al2O3,20.1,120.2,2024-06-20 19:54:38,98.64999999152496,0.3048650196358756,0.9969913086432343,1.0076158920979377,0.3039477748863169
105,2024-06-20,24-050,4,3Pt9In/Al2O3,20.1,120.2,2024-06-20 20:28:39,132.66666665766388,0.2969883125176019,0.9971632336345239,1.0059806383719643,0.2961458260617124
105,2024-06-20,24-050,4,3Pt9In/Al2O3,20.1,120.2,2024-06-20 21:13:17,177.2999999995809,0.28822669908247656,0.9973425284344118,1.0094775379504841,0.28746074482522155
105,2024-06-20,24-050,4,3Pt9In/Al2O3,20.1,120.2,2024-06-20 21:47:05,211.10000000079162,0.2810130005864454,0.9974297244796222,1.0087069314431343,0.28029071975013015
105,2024-06-20,24-050,4,3Pt9In/Al2O3,20.1,120.2,2024-06-20 22:20:52,244.88333333143964,0.2736782731336261,0.9975216323212394,1.0081318427997985,0.2729999977471127
105,2024-06-20,24-050,4,3Pt9In/Al2O3,20.1,120.2,2024-06-20 22:54:38,278.64999999152496,0.2665225556344931,0.997567760652534,1.0067482802698804,0.2658743089876917
105,2024-06-20,24-050,4,3Pt9In/Al2O3,20.1,120.2,2024-06-20 23:28:26,312.4499999927357,0.2596206219438462,0.9976370012232183,1.0076811698320405,0.2590071387317656
105,2024-06-20,24-050,4,3Pt9In/Al2O3,20.1,120.2,2024-06-21 00:02:14,346.249999983469,0.2521213136234561,0.9976907251502368,1.0075445699858991,0.2515390962148162
105,2024-06-20,24-050,4,3Pt9In/Al2O3,20.1,120.2,2024-06-21 00:36:02,380.0499999951571,0.24482176685107698,0.9977383970300726,1.0076698207808696,0.24426807721606372
106,2024-06-20,24-050,5,3Pt3In/Al2O3,20.2,120.1,2024-06-20 18:52:55,36.93333332519978,0.2793060584709049,0.9965506817252482,1.0047884056620795,0.27834264297917233
106,2024-06-20,24-050,5,3Pt3In/Al2O3,20.2,120.1,2024-06-20 19:26:33,70.56666666269302,0.25324508613795577,0.9970491924242063,1.0058479442043828,0.25249780861924737
106,2024-06-20,24-050,5,3Pt3In/Al2O3,20.2,120.1,2024-06-20 20:00:15,104.26666665100493,0.23305866939855538,0.9971918334178769,1.0081151033053442,0.23240420183147628
106,2024-06-20,24-050,5,3Pt3In/Al2O3,20.2,120.1,2024-06-20 20:34:10,138.18333332519978,0.21547042769850042,0.9972653970162391,1.0091588923977757,0.21488120162400384
106,2024-06-20,24-050,5,3Pt3In/Al2O3,20.2,120.1,2024-06-20 21:18:50,182.8500000082422,0.1948190629458412,0.9972578420181174,1.0084984758228686,0.19428483829736137
106,2024-06-20,24-050,5,3Pt3In/Al2O3,20.2,120.1,2024-06-20 21:52:43,216.73333333083428,0.18169145268445303,0.9972342717963883,1.0084944565704128,0.18118894350940845
106,2024-06-20,24-050,5,3Pt3In/Al2O3,20.2,120.1,2024-06-20 22:26:30,250.51666665100493,0.16960037799027292,0.9971948756536582,1.008545931252677,0.16912462784082363
106,2024-06-20,24-050,5,3Pt3In/Al2O3,20.2,120.1,2024-06-20 23:00:16,284.283333332045,0.1585158926538593,0.9971238216928507,1.0081198587807674,0.15805997268206987
106,2024-06-20,24-050,5,3Pt3In/Al2O3,20.2,120.1,2024-06-20 23:34:04,318.08333332277834,0.14859199831221095,0.9970788727257356,1.0076382918960185,0.14815794217320372
106,2024-06-20,24-050,5,3Pt3In/Al2O3,20.2,120.1,2024-06-21 00:07:52,351.88333332398906,0.1395474704887812,0.9969609822659931,1.007623968235163,0.13912338325122997
106,2024-06-20,24-050,5,3Pt3In/Al2O3,20.2,120.1,2024-06-21 00:41:40,385.6833333251998,0.13145316213428987,0.9968831753080887,1.008916614930513,0.1310434456727199
107,2024-06-20,24-050,6,Pt1Sn4Ca4 (YC),20.0,119.8,2024-06-20 18:58:29,42.499999983469024,0.3146896067308511,0.9984301616249731,1.003548095070145,0.3141955949099829
107,2024-06-20,24-050,6,Pt1Sn4Ca4 (YC),20.0,119.8,2024-06-20 19:32:13,76.23333334433846,0.3089026650553563,0.9985830908233461,1.0061050807532697,0.3084649780345465
107,2024-06-20,24-050,6,Pt1Sn4Ca4 (YC),20.0,119.8,2024-06-20 20:05:55,109.93333333265036,0.3037885320689108,0.9986576365277565,1.0070673678170277,0.3033807374401751
107,2024-06-20,24-050,6,Pt1Sn4Ca4 (YC),20.0,119.8,2024-06-20 20:39:48,143.81666665524244,0.29950670006403846,0.9986968381701098,1.0062791350925517,0.29911639436471865
107,2024-06-20,24-050,6,Pt1Sn4Ca4 (YC),20.0,119.8,2024-06-20 21:24:30,188.51666666893288,0.29415823853258166,0.9987525834972207,1.0069110575751026,0.29379130069140763
107,2024-06-20,24-050,6,Pt1Sn4Ca4 (YC),20.0,119.8,2024-06-20 21:58:20,222.35000000079162,0.28990714392179673,0.9987564321292584,1.0055232518413386,0.2895466247121171
107,2024-06-20,24-050,6,Pt1Sn4Ca4 (YC),20.0,119.8,2024-06-20 22:32:07,256.13333333143964,0.2855893046462344,0.998796254406627,1.004468549214266,0.28524552777925205
107,2024-06-20,24-050,6,Pt1Sn4Ca4 (YC),20.0,119.8,2024-06-20 23:05:54,289.91666667256504,0.2824576795652169,0.9988119963177061,1.004979116121238,0.2821221188018012
107,2024-06-20,24-050,6,Pt1Sn4Ca4 (YC),20.0,119.8,2024-06-20 23:39:42,323.7166666632984,0.2784511514937189,0.9988252900472754,1.0046753457118471,0.2781240521547116
107,2024-06-20,24-050,6,Pt1Sn4Ca4 (YC),20.0,119.8,2024-06-21 00:13:30,357.5166666645091,0.27488910731962823,0.9988388865344696,1.0047925209778419,0.2745699298755918
107,2024-06-20,24-050,6,Pt1Sn4Ca4 (YC),20.0,119.8,2024-06-21 00:47:18,391.31666665524244,0.2717687587708375,0.9988486504274934,1.005306565200354,0.27145585792660604
108,2024-06-24,24-051,1,Pt1Sn4Ca4 (#3),20.2,119.8,2024-06-24 16:39:10,9,0.3270352537439813,0.9957199855200988,1.0036991512029283,0.3256355381225189
108,2024-06-24,24-051,1,Pt1Sn4Ca4 (#3),20.2,119.8,2024-06-24 17:12:33,42.38333334191702,0.2999863829531435,0.9983221241467316,1.009417210279027,0.2994830430448771
108,2024-06-24,24-051,1,Pt1Sn4Ca4 (#3),20.2,119.8,2024-06-24 17:46:16,76.10000000079162,0.28864377248322837,0.998833549312638,1.0140178213523978,0.28830708375641256
108,2024-06-24,24-051,1,Pt1Sn4Ca4 (#3),20.2,119.8,2024-06-24 18:20:02,109.86666667135432,0.27803165056398116,0.9989144447830323,1.0125332926422594,0.27772983185522926
108,2024-06-24,24-051,1,Pt1Sn4Ca4 (#3),20.2,119.8,2024-06-24 18:53:48,143.63333334191702,0.26940400721155194,0.9989408982472768,1.0122388191990441,0.26911868095532354
108,2024-06-24,24-051,1,Pt1Sn4Ca4 (#3),20.2,119.8,2024-06-24 19:38:33,188.38333333586343,0.25842218138922624,0.9989956509916308,1.0112945032414862,0.25816263532760736
108,2024-06-24,24-051,1,Pt1Sn4Ca4 (#3),20.2,119.8,2024-06-24 20:12:19,222.1500000169035,0.25103380838754435,0.9985959857164548,1.009231279678459,0.2506813533349155
108,2024-06-24,24-051,1,Pt1Sn4Ca4 (#3),20.2,119.8,2024-06-24 20:46:07,255.95000000763685,0.2446927220562974,0.9985699199699225,1.0107235644046328,0.2443427918809794
108,2024-06-24,24-051,1,Pt1Sn4Ca4 (#3),20.2,119.8,2024-06-24 21:19:55,289.75000000884756,0.2384230883366282,0.9985504493154024,1.0102016055731662,0.23807748198570597
108,2024-06-24,24-051,1,Pt1Sn4Ca4 (#3),20.2,119.8,2024-06-24 21:53:43,323.5499999995809,0.23172939872683912,0.9985048072968089,1.008002156043353,0.2313829186207479
108,2024-06-24,24-051,1,Pt1Sn4Ca4 (#3),20.2,119.8,2024-06-24 22:27:31,357.3500000007916,0.22576283979603207,0.9985032391158408,1.0074836282020185,0.22542492680832868
109,2024-06-24,24-051,2,Pt1Sn4Ca4 (#2),20.1,120.2,2024-06-24 16:44:44,14.56666666874662,0.3091836667911615,0.9976329561382709,1.0050666981249528,0.3084518154905366
109,2024-06-24,24-051,2,Pt1Sn4Ca4 (#2),20.1,120.2,2024-06-24 17:18:06,47.933333340100944,0.2899441076174171,0.9986534771323206,1.0053293172741997,0.28955369124616137
109,2024-06-24,24-051,2,Pt1Sn4Ca4 (#2),20.1,120.2,2024-06-24 17:51:54,81.73333334131166,0.28044127787505035,0.9991019224016615,1.0099506612200477,0.28018941984574136
109,2024-06-24,24-051,2,Pt1Sn4Ca4 (#2),20.1,120.2,2024-06-24 18:25:40,115.50000000139698,0.27188230019828935,0.999162772124633,1.0095962673111432,0.27165467275774446
109,2024-06-24,24-051,2,Pt1Sn4Ca4 (#2),20.1,120.2,2024-06-24 18:59:25,149.25000000139698,0.2640820938881104,0.9991952047827592,1.009187662015646,0.2638695618819903
109,2024-06-24,24-051,2,Pt1Sn4Ca4 (#2),20.1,120.2,2024-06-24 19:44:11,194.01666667638347,0.2556594271230221,0.9992399061553363,1.0112940421690848,0.25546510196613564
109,2024-06-24,24-051,2,Pt1Sn4Ca4 (#2),20.1,120.2,2024-06-24 20:17:57,227.7833333364688,0.24922051956279462,0.9992550844264914,1.0086703379931508,0.24903487131653437
109,2024-06-24,24-051,2,Pt1Sn4Ca4 (#2),20.1,120.2,2024-06-24 20:51:45,261.5833333376795,0.24418736193270466,0.998906247710799,1.0094948512803685,0.2439202814465968
109,2024-06-24,24-051,2,Pt1Sn4Ca4 (#2),20.1,120.2,2024-06-24 21:25:33,295.3833333493676,0.23820946255218103,0.9989240113845539,1.0052496080653042,0.23795315188238336
109,2024-06-24,24-051,2,Pt1Sn4Ca4 (#2),20.1,120.2,2024-06-24 21:59:21,329.18333334010094,0.23271572985519962,0.9993010197190122,1.002943635257159,0.23255306614895516
109,2024-06-24,24-051,2,Pt1Sn4Ca4 (#2),20.1,120.2,2024-06-24 22:33:10,363.000000001397,0.2284102843812305,0.9989378046934959,1.003053822069565,0.2281676680492035
110,2024-06-24,24-051,3,Pt1Sn4Ca4 (#1),19.9,120.0,2024-06-24 16:50:17,20.116666656453162,0.3267367863054268,0.997972253296073,1.0044071203308202,0.32607424686394426
110,2024-06-24,24-051,3,Pt1Sn4Ca4 (#1),19.9,120.0,2024-06-24 17:23:44,53.566666659666225,0.31879386874805726,0.998329187843564,1.0089407869156777,0.3182612240767557
110,2024-06-24,24-051,3,Pt1Sn4Ca4 (#1),19.9,120.0,2024-06-24 17:57:31,87.35000000079162,0.3136668509469255,0.9987879933668767,1.010105042850026,0.3132866846429869
110,2024-06-24,24-051,3,Pt1Sn4Ca4 (#1),19.9,120.0,2024-06-24 18:31:17,121.11666667135432,0.30848444912733625,0.9988956825592448,1.0102419066468085,0.30814378436996315
110,2024-06-24,24-051,3,Pt1Sn4Ca4 (#1),19.9,120.0,2024-06-24 19:05:03,154.88333334191702,0.3036507111489529,0.9989705813776244,1.0105465953270745,0.30333812745219857
110,2024-06-24,24-051,3,Pt1Sn4Ca4 (#1),19.9,120.0,2024-06-24 19:10:36,160.43333334010094,0.3027710770875474,0.9989742156880465,1.0100075287709178,0.3024604992665577
110,2024-06-24,24-051,3,Pt1Sn4Ca4 (#1),19.9,120.0,2024-06-24 19:16:08,165.96666666772217,0.30166863486663964,0.9989713989495483,1.0086934510613315,0.3013583381919275
110,2024-06-24,24-051,3,Pt1Sn4Ca4 (#1),19.9,120.0,2024-06-24 19:49:49,199.6500000169035,0.2969790944270061,0.9990409063707201,1.008674788633748,0.29669426366951185
110,2024-06-24,24-051,3,Pt1Sn4Ca4 (#1),19.9,120.0,2024-06-24 20:23:35,233.41666665603407,0.2926338606026045,0.9990680535602264,1.0088510533510915,0.2923611415180587
110,2024-06-24,24-051,3,Pt1Sn4Ca4 (#1),19.9,120.0,2024-06-24 20:57:23,267.21666666772217,0.2872842310029441,0.9991073230686845,1.0060668504167902,0.28702777899719706
110,2024-06-24,24-051,3,Pt1Sn4Ca4 (#1),19.9,120.0,2024-06-24 21:31:11,301.0166666689329,0.28279141113945894,0.9991357804196965,1.0063453064655914,0.2825470172648106
110,2024-06-24,24-051,3,Pt1Sn4Ca4 (#1),19.9,120.0,2024-06-24 22:04:59,334.8166666596662,0.27879308229498,0.9988674279202217,1.006155869026966,0.27847732903393735
110,2024-06-24,24-051,3,Pt1Sn4Ca4 (#1),19.9,120.0,2024-06-24 22:38:47,368.6166666713543,0.27426235564877827,0.9988797407107286,1.0048203444939867,0.27395511069716527
111,2024-06-24,24-051,4,Pt1Sn4Ca4 (#3),20.1,119.9,2024-06-24 16:55:51,25.683333335677162,0.30929095356630043,0.9983949455748491,1.0052132692574247,0.3087945247526197
111,2024-06-24,24-051,4,Pt1Sn4Ca4 (#3),20.1,119.9,2024-06-24 17:29:23,59.21666668122634,0.29486439071822484,0.99855862797261,1.0079714261057404,0.2944393814335702
111,2024-06-24,24-051,4,Pt1Sn4Ca4 (#3),20.1,119.9,2024-06-24 18:03:09,92.98333334131166,0.2847743084601814,0.9990052526069998,1.009868153303606,0.28449102995924724
111,2024-06-24,24-051,4,Pt1Sn4Ca4 (#3),20.1,119.9,2024-06-24 18:36:55,126.75000000139698,0.27568365809059814,0.9990580862465256,1.0085453775688753,0.27542398786143446
111,2024-06-24,24-051,4,Pt1Sn4Ca4 (#3),20.1,119.9,2024-06-24 19:21:39,171.48333333525807,0.2648763500668872,0.9991250764735709,1.0079800097682976,0.264644603516619
111,2024-06-24,24-051,4,Pt1Sn4Ca4 (#3),20.1,119.9,2024-06-24 19:55:26,205.26666667638347,0.25708152983300514,0.998788410705747,1.005549628484147,0.2567700526037093
111,2024-06-24,24-051,4,Pt1Sn4Ca4 (#3),20.1,119.9,2024-06-24 20:29:13,239.05000000703149,0.2506271983126107,0.999159773324411,1.0037391314552897,0.2504166146549603
111,2024-06-24,24-051,4,Pt1Sn4Ca4 (#3),20.1,119.9,2024-06-24 21:03:01,272.8500000082422,0.24529349059613065,0.998815880265873,1.0075778063251044,0.24500303373326288
111,2024-06-24,24-051,4,Pt1Sn4Ca4 (#3),20.1,119.9,2024-06-24 21:36:49,306.6500000094529,0.23828654248039552,0.9988023040710112,1.0035554401172466,0.23800114765853395
111,2024-06-24,24-051,4,Pt1Sn4Ca4 (#3),20.1,119.9,2024-06-24 22:10:37,340.45000000018626,0.23312528442256666,0.9988148849381492,1.0053866716639612,0.23284900413669923
111,2024-06-24,24-051,4,Pt1Sn4Ca4 (#3),20.1,119.9,2024-06-24 22:44:25,374.250000001397,0.22801051148612833,0.9988020607253539,1.00460523664721,0.22773736873938696
112,2024-06-24,24-051,5,Pt1Sn4Ca4 (#2),20.0,119.9,2024-06-24 17:01:25,31.250000004423782,0.3011204692262935,0.9984908755178659,1.0071091493382502,0.30066604095411237
112,2024-06-24,24-051,5,Pt1Sn4Ca4 (#2),20.0,119.9,2024-06-24 17:35:00,64.8333333407063,0.28826340986010135,0.9986245251311756,1.0088441867060778,0.28786691078423715
112,2024-06-24,24-051,5,Pt1Sn4Ca4 (#2),20.0,119.9,2024-06-24 18:08:46,98.60000000079162,0.27856901324647676,0.999024211215185,1.0098312211203082,0.2782971887275539
112,2024-06-24,24-051,5,Pt1Sn4Ca4 (#2),20.0,119.9,2024-06-24 18:42:32,132.36666667135432,0.2697390640144868,0.9990831967053965,1.0087729100231493,0.269491766351915
112,2024-06-24,24-051,5,Pt1Sn4Ca4 (#2),20.0,119.9,2024-06-24 19:27:17,177.1166666757781,0.25969020207157034,0.9991346908614106,1.0107725165683659,0.2594654897665157
112,2024-06-24,24-051,5,Pt1Sn4Ca4 (#2),20.0,119.9,2024-06-24 20:01:04,210.9000000169035,0.2529838765487111,0.9991546489408174,1.0094126414851272,0.2527700163607145
112,2024-06-24,24-051,5,Pt1Sn4Ca4 (#2),20.0,119.9,2024-06-24 20:34:51,244.68333333707415,0.24585747030754262,0.9988303974628384,1.005534918815842,0.2455699147864908
112,2024-06-24,24-051,5,Pt1Sn4Ca4 (#2),20.0,119.9,2024-06-24 21:08:39,278.4833333278075,0.24026300145590263,0.9992173600982631,1.0084439825440672,0.24007496204405218
112,2024-06-24,24-051,5,Pt1Sn4Ca4 (#2),20.0,119.9,2024-06-24 21:42:27,312.2833333394956,0.2351817967476249,0.9988511208824029,1.0099915264411714,0.2349116012925026
112,2024-06-24,24-051,5,Pt1Sn4Ca4 (#2),20.0,119.9,2024-06-24 22:16:16,346.1000000007916,0.22879017256422604,0.9988629191086162,1.0056482737590062,0.22853001963086686
112,2024-06-24,24-051,5,Pt1Sn4Ca4 (#2),20.0,119.9,2024-06-24 22:50:03,379.883333341917,0.22396471437010457,0.9988676260052265,1.006120543160243,0.22371110255180499
113,2024-06-24,24-051,6,Pt1Sn4Ca4 (#3),20.0,119.8,2024-06-24 17:06:59,36.8166666731704,0.3009654742335852,0.99850914939848,1.0067340369647577,0.30051677967528734
113,2024-06-24,24-051,6,Pt1Sn4Ca4 (#3),20.0,119.8,2024-06-24 17:40:38,70.46666668122634,0.28981907762814907,0.998963671883538,1.0087911297946959,0.28951872996931594
113,2024-06-24,24-051,6,Pt1Sn4Ca4 (#3),20.0,119.8,2024-06-24 18:14:24,104.23333334131166,0.28177732270378436,0.9990553751716276,1.0102020390699469,0.28151114884868605
113,2024-06-24,24-051,6,Pt1Sn4Ca4 (#3),20.0,119.8,2024-06-24 18:48:10,138.00000000139698,0.27384905582446434,0.9991214601339277,1.0108849427596482,0.2736084685116363
113,2024-06-24,24-051,6,Pt1Sn4Ca4 (#3),20.0,119.8,2024-06-24 19:32:55,182.75000000582077,0.2640817698906858,0.9991701571872934,1.0095848799567717,0.2638626235319752
113,2024-06-24,24-051,6,Pt1Sn4Ca4 (#3),20.0,119.8,2024-06-24 20:06:42,216.5333333364688,0.25759473397637084,0.9991980154231815,1.0088436633297528,0.2573881469726521
113,2024-06-24,24-051,6,Pt1Sn4Ca4 (#3),20.0,119.8,2024-06-24 20:40:29,250.31666667759418,0.2517661248244655,0.9992125786808583,1.0090223921535035,0.251567878810341
113,2024-06-24,24-051,6,Pt1Sn4Ca4 (#3),20.0,119.8,2024-06-24 21:14:17,284.1166666683275,0.2458800953781416,0.9992371464687791,1.0071618171705299,0.24569252487912546
113,2024-06-24,24-051,6,Pt1Sn4Ca4 (#3),20.0,119.8,2024-06-24 21:48:05,317.91666666953824,0.24026420094522033,0.9992450992367681,1.003909889667259,0.24008282531654948
113,2024-06-24,24-051,6,Pt1Sn4Ca4 (#3),20.0,119.8,2024-06-24 22:21:53,351.71666668122634,0.23595792860566958,0.9988979328954453,1.0086721307459854,0.2356978871344944
113,2024-06-24,24-051,6,Pt1Sn4Ca4 (#3),20.0,119.8,2024-06-24 22:55:41,385.5166666719597,0.23064901065941606,0.9988999170852463,1.006293999319108,0.2303952776234848
114,2024-06-25,24-052,1,Pt1Sn1Fe1Ca4,20.2,120.1,2024-06-25 17:22:40,9,0.24111468672472644,0.9947539150464482,0.7299376119647274,0.23984977859461948
114,2024-06-25,24-052,1,Pt1Sn1Fe1Ca4,20.2,120.1,2024-06-25 17:28:14,14.566666679224,0.320993741775302,0.9953302665627993,0.9970469769806307,0.3194947865662017
114,2024-06-25,24-052,1,Pt1Sn1Fe1Ca4,20.2,120.1,2024-06-25 18:02:03,48.38333334052004,0.2988276965435435,0.9970931287633897,1.0044667336061515,0.2979590429077586
114,2024-06-25,24-052,1,Pt1Sn1Fe1Ca4,20.2,120.1,2024-06-25 18:35:49,82.15000002156012,0.28202891627444093,0.9974965800552835,1.00470022519018,0.2813228794604527
114,2024-06-25,24-052,1,Pt1Sn1Fe1Ca4,20.2,120.1,2024-06-25 19:09:35,115.91666668164544,0.2675428208914074,0.9977305559201503,1.0051586419714602,0.2669356474204291
114,2024-06-25,24-052,1,Pt1Sn1Fe1Ca4,20.2,120.1,2024-06-25 19:43:21,149.68333334173076,0.25452131975506775,0.9978666979237986,1.0063937012101416,0.2539783488951967
114,2024-06-25,24-052,1,Pt1Sn1Fe1Ca4,20.2,120.1,2024-06-25 20:28:06,194.43333333567716,0.23866728621547473,0.9979986272075974,1.007731257988806,0.2381896240024065
114,2024-06-25,24-052,1,Pt1Sn1Fe1Ca4,20.2,120.1,2024-06-25 21:01:52,228.19999999576248,0.2274524795440486,0.9972390189651094,1.0077682983573937,0.22682448756168863
114,2024-06-25,24-052,1,Pt1Sn1Fe1Ca4,20.2,120.1,2024-06-25 21:35:42,262.0333333380986,0.21683712756180004,0.9972290179415063,1.0068843001133738,0.21623627577171098
114,2024-06-25,24-052,1,Pt1Sn1Fe1Ca4,20.2,120.1,2024-06-25 22:09:32,295.8666666804347,0.2065597743152897,0.9971916422703142,1.0060666909035536,0.20597968057644922
114,2024-06-25,24-052,1,Pt1Sn1Fe1Ca4,20.2,120.1,2024-06-25 22:43:20,329.66666668164544,0.19726063816551553,0.9971585661136263,1.0064694670938328,0.19670013510378434
114,2024-06-25,24-052,1,Pt1Sn1Fe1Ca4,20.2,120.1,2024-06-25 23:17:08,363.4666666723788,0.18834395862549919,0.9971017813751071,1.007983188519008,0.1877980966567247
115,2024-06-25,24-052,2,Pt1Sn4Cu4Ca1,19.9,120.0,2024-06-25 17:33:46,20.1000000173226,0.31772749199150585,0.9985602991434915,1.0045820821274885,0.3172700594491494
115,2024-06-25,24-052,2,Pt1Sn4Cu4Ca1,19.9,120.0,2024-06-25 18:07:41,54.01666668104008,0.30650106900337015,0.999043840483481,1.008577295834502,0.30620800508941937
115,2024-06-25,24-052,2,Pt1Sn4Cu4Ca1,19.9,120.0,2024-06-25 18:41:27,87.7833333411254,0.2989925486642477,0.9991243713693719,1.0099576521558558,0.2987307422282928
115,2024-06-25,24-052,2,Pt1Sn4Cu4Ca1,19.9,120.0,2024-06-25 19:15:12,121.5333333411254,0.2911030270278318,0.9991784283983232,1.00742705012782,0.2908638650476636
115,2024-06-25,24-052,2,Pt1Sn4Cu4Ca1,19.9,120.0,2024-06-25 19:48:58,155.3000000116881,0.28554422580778993,0.9992087673389225,1.010391562660057,0.28531829389014873
115,2024-06-25,24-052,2,Pt1Sn4Cu4Ca1,19.9,120.0,2024-06-25 20:33:44,200.0666666761972,0.2770933753886113,0.999239843302173,1.0090610725728202,0.2768827410033861
115,2024-06-25,24-052,2,Pt1Sn4Cu4Ca1,19.9,120.0,2024-06-25 21:07:30,233.83333335723728,0.2705789686007349,0.9989539787208744,1.0059812400178667,0.27029593724189466
115,2024-06-25,24-052,2,Pt1Sn4Cu4Ca1,19.9,120.0,2024-06-25 21:41:22,267.70000000926666,0.2659388392405242,0.9989612925656476,1.0085595855314964,0.265662606591122
115,2024-06-25,24-052,2,Pt1Sn4Cu4Ca1,19.9,120.0,2024-06-25 22:15:11,301.5166666810401,0.2597392452609436,0.9989489452655455,1.005328538315346,0.25946624509748845
115,2024-06-25,24-052,2,Pt1Sn4Cu4Ca1,19.9,120.0,2024-06-25 22:48:58,335.3000000116881,0.25470748383381236,0.9989091199265665,1.0053316895642792,0.25442962851514367
115,2024-06-25,24-052,2,Pt1Sn4Cu4Ca1,19.9,120.0,2024-06-25 23:22:46,369.1000000128988,0.24949582796042774,0.9989167551677899,1.0059240410516985,0.2492255628941316
116,2024-06-25,24-052,3,Pt1Sn1Fe1Cu1Ca4,20.2,119.8,2024-06-25 17:39:25,25.75000000745058,0.31533414134770704,0.9976173877965874,1.0033670251957891,0.31458282237437935
116,2024-06-25,24-052,3,Pt1Sn1Fe1Cu1Ca4,20.2,119.8,2024-06-25 18:13:18,59.63333334052004,0.292196565777976,0.9981331760529911,1.0057497488157905,0.2916510862317479
