Repository: ukurumbail/iterative_catalyst_design

iterative_catalyst_design
==============================

A software package that predicts improved catalysts based on experimental and computational data.

Usage:

(1) Extracting Raw Data

Raw data contains lots of meta-data and reactor operating condition data. The first step is to extract the meaningful data from the raw data. In our case, each reaction has 6 reactors. You can do this for as many reactions as you want to create a dataset. The list of reactions you put should be stored at "./data/raw/Runs_To_Analyze" as a .txt file with a format identical to the ones already there.

For example:

File: notebooks/manuscript_figures/data-matrix-thru-round-7.csv (part 6 of 7)
,Date,Reaction,Tube,Catalyst,Mass Catalyst,Mass Diluent,Time,Time Since Start,Conversion,Selectivity,Carbon Balance,Yield
116,2024-06-25,24-052,3,Pt1Sn1Fe1Cu1Ca4,20.2,119.8,2024-06-25 18:47:05,93.41666668164544,0.2725493373135692,0.9983362437575302,1.0060798656508791,0.2720958816522327
116,2024-06-25,24-052,3,Pt1Sn1Fe1Cu1Ca4,20.2,119.8,2024-06-25 19:20:50,127.16666668164544,0.2556787702796733,0.9984587824971263,1.0083853365635238,0.255284713683805
116,2024-06-25,24-052,3,Pt1Sn1Fe1Cu1Ca4,20.2,119.8,2024-06-25 19:54:36,160.93333334173076,0.2394023544040118,0.9985241166908954,1.0088706782136845,0.23904902446498658
116,2024-06-25,24-052,3,Pt1Sn1Fe1Cu1Ca4,20.2,119.8,2024-06-25 20:00:08,166.46666667982936,0.23680576888258517,0.9985220712320935,1.0068522429250486,0.23645578682434737
116,2024-06-25,24-052,3,Pt1Sn1Fe1Cu1Ca4,20.2,119.8,2024-06-25 20:05:39,171.98333334736526,0.23468050875709423,0.9985368450743164,1.0068006268510832,0.23433713481474436
116,2024-06-25,24-052,3,Pt1Sn1Fe1Cu1Ca4,20.2,119.8,2024-06-25 20:39:21,205.68333333567716,0.22072696116469787,0.9978400237531203,1.0079606879557947,0.22025019617153618
116,2024-06-25,24-052,3,Pt1Sn1Fe1Cu1Ca4,20.2,119.8,2024-06-25 21:13:08,239.46666667680256,0.20710399470229832,0.9977903977485905,1.0057578118275745,0.20664637724932822
116,2024-06-25,24-052,3,Pt1Sn1Fe1Cu1Ca4,20.2,119.8,2024-06-25 21:47:01,273.350000009872,0.19511639674994652,0.9976985461546195,1.0065799384625735,0.19466734536834956
116,2024-06-25,24-052,3,Pt1Sn1Fe1Cu1Ca4,20.2,119.8,2024-06-25 22:20:48,307.13333334052004,0.18375287015597025,0.9976228057864348,1.006659806222036,0.18331605389630948
116,2024-06-25,24-052,3,Pt1Sn1Fe1Cu1Ca4,20.2,119.8,2024-06-25 22:54:36,340.93333334173076,0.17373081411225624,0.9975319497159258,1.0066551564744297,0.17330203772713407
116,2024-06-25,24-052,3,Pt1Sn1Fe1Cu1Ca4,20.2,119.8,2024-06-25 23:28:24,374.73333335341886,0.16388055717367256,0.9974161017378845,1.0063440327173383,0.16345710648679698
117,2024-06-25,24-052,4,Pt1Sn1Cu1Ca4,20.1,119.9,2024-06-25 17:45:05,31.41666668909602,0.3063560350072882,0.9965889692273884,1.0060208713588672,0.3053110451445031
117,2024-06-25,24-052,4,Pt1Sn1Cu1Ca4,20.1,119.9,2024-06-25 18:18:56,65.26666668104008,0.28077502228292306,0.9973084059111313,1.0058873471666625,0.28001928989264435
117,2024-06-25,24-052,4,Pt1Sn1Cu1Ca4,20.1,119.9,2024-06-25 18:52:42,99.0333333411254,0.26054767991647704,0.9976011737168622,1.004840326589206,0.2599226712938828
117,2024-06-25,24-052,4,Pt1Sn1Cu1Ca4,20.1,119.9,2024-06-25 19:26:28,132.8000000116881,0.24284652357944916,0.997800655977874,1.0036147628652337,0.24231242052952062
117,2024-06-25,24-052,4,Pt1Sn1Cu1Ca4,20.1,119.9,2024-06-25 20:11:19,177.65000000805594,0.22335125429602568,0.9979667088176652,1.0075425036382637,0.22289711616010216
117,2024-06-25,24-052,4,Pt1Sn1Cu1Ca4,20.1,119.9,2024-06-25 20:44:59,211.3166666761972,0.20969717742289787,0.996969180394276,1.006156171820809,0.20906162310629955
117,2024-06-25,24-052,4,Pt1Sn1Cu1Ca4,20.1,119.9,2024-06-25 21:18:46,245.1000000173226,0.19716384434347023,0.9969201493182644,1.0072159957593172,0.1965566091430554
117,2024-06-25,24-052,4,Pt1Sn1Cu1Ca4,20.1,119.9,2024-06-25 21:52:39,278.9833333399147,0.1851463779632276,0.9968719332949796,1.006528212454354,0.1845672277427657
117,2024-06-25,24-052,4,Pt1Sn1Cu1Ca4,20.1,119.9,2024-06-25 22:26:26,312.7666666810401,0.1739045839770269,0.9968032310477623,1.0041813664033097,0.17334865120231732
117,2024-06-25,24-052,4,Pt1Sn1Cu1Ca4,20.1,119.9,2024-06-25 23:00:14,346.5666666717734,0.1639920138867297,0.9967206669757646,1.0043118103839963,0.16345422945988008
117,2024-06-25,24-052,4,Pt1Sn1Cu1Ca4,20.1,119.9,2024-06-25 23:34:02,380.36666667298414,0.15453442951493565,0.9965936408462572,1.0035191951909037,0.15400802974638902
118,2024-06-25,24-052,5,Pt1Sn4Fe1Ca4,19.9,119.9,2024-06-25 17:50:44,37.066666679224,0.3148095746881729,0.9985155311188588,1.0050962744604557,0.314342249671063
118,2024-06-25,24-052,5,Pt1Sn4Fe1Ca4,19.9,119.9,2024-06-25 18:24:33,70.88333334052004,0.3050327880842645,0.9987322862858599,1.0050969905150275,0.30464609383554764
118,2024-06-25,24-052,5,Pt1Sn4Fe1Ca4,19.9,119.9,2024-06-25 18:58:20,104.66666668164544,0.2969707366794673,0.9988503861272343,1.0049247317013632,0.2966293350007751
118,2024-06-25,24-052,5,Pt1Sn4Fe1Ca4,19.9,119.9,2024-06-25 19:32:06,138.43333334173076,0.29041886659406907,0.9989315978401222,1.0049075005056765,0.2901085824497307
118,2024-06-25,24-052,5,Pt1Sn4Fe1Ca4,19.9,119.9,2024-06-25 20:16:50,183.16666667559184,0.282874257381547,0.9989957104875598,1.0066132897171687,0.28259016973151935
118,2024-06-25,24-052,5,Pt1Sn4Fe1Ca4,19.9,119.9,2024-06-25 20:50:37,216.94999999576248,0.277653174545688,0.9990293740409472,1.0077467337196735,0.2773836771668605
118,2024-06-25,24-052,5,Pt1Sn4Fe1Ca4,19.9,119.9,2024-06-25 21:24:24,250.73333334736526,0.27130732605922936,0.9987472146235544,1.0047188044820514,0.2709674362086198
118,2024-06-25,24-052,5,Pt1Sn4Fe1Ca4,19.9,119.9,2024-06-25 21:58:17,284.6166666804347,0.26665060467515395,0.9987620412068157,1.005702358834773,0.2663205022143884
118,2024-06-25,24-052,5,Pt1Sn4Fe1Ca4,19.9,119.9,2024-06-25 22:32:04,318.4000000215601,0.26133202210996415,0.9987791560934641,1.0040091797950628,0.2610129765031885
118,2024-06-25,24-052,5,Pt1Sn4Fe1Ca4,19.9,119.9,2024-06-25 23:05:52,352.20000001229346,0.25632732466949304,0.9987789593044514,1.003442633663915,0.25601433857469047
118,2024-06-25,24-052,5,Pt1Sn4Fe1Ca4,19.9,119.9,2024-06-25 23:39:40,386.0000000135042,0.2521399746525397,0.9987810220297564,1.0052644064227543,0.25183262157802044
119,2024-06-25,24-052,6,Pt1Sn8Fe1Ca1,19.9,119.8,2024-06-25 17:56:23,42.71666667982936,0.1643030187275466,0.9993683604412833,1.005715714794841,0.16419923844130171
119,2024-06-25,24-052,6,Pt1Sn8Fe1Ca1,19.9,119.8,2024-06-25 18:30:11,76.51666668104008,0.15671123913699528,0.9993487096900724,1.006616030882623,0.1566091746254886
119,2024-06-25,24-052,6,Pt1Sn8Fe1Ca1,19.9,119.8,2024-06-25 19:03:57,110.2833333411254,0.1512168634066139,0.9993544290319911,1.0056786255143388,0.15111924218972522
119,2024-06-25,24-052,6,Pt1Sn8Fe1Ca1,19.9,119.8,2024-06-25 19:37:43,144.0500000116881,0.14763988173132822,0.9993322967935298,1.0065691816300906,0.14754130210889332
119,2024-06-25,24-052,6,Pt1Sn8Fe1Ca1,19.9,119.8,2024-06-25 20:22:28,188.8000000056345,0.14325472516959165,0.9986078997377988,1.0071410752212693,0.1430553002291215
119,2024-06-25,24-052,6,Pt1Sn8Fe1Ca1,19.9,119.8,2024-06-25 20:56:15,222.58333335723728,0.14082105302674744,0.998580963889339,1.0074882711340658,0.14062122286736117
119,2024-06-25,24-052,6,Pt1Sn8Fe1Ca1,19.9,119.8,2024-06-25 21:30:02,256.3666666774079,0.13795356448194163,0.9985734099363992,1.0071234719392852,0.13775676129761338
119,2024-06-25,24-052,6,Pt1Sn8Fe1Ca1,19.9,119.8,2024-06-25 22:03:54,290.2333333399147,0.1356389868048245,0.9985422323561962,1.0066309014113675,0.1354412566786221
119,2024-06-25,24-052,6,Pt1Sn8Fe1Ca1,19.9,119.8,2024-06-25 22:37:42,324.0333333411254,0.13320539516020405,0.9985228090270777,1.0057190806722531,0.13300862535292884
119,2024-06-25,24-052,6,Pt1Sn8Fe1Ca1,19.9,119.8,2024-06-25 23:11:30,357.83333333185874,0.13124750104326485,0.9984846516776331,1.005360219394592,0.1310486153627441
119,2024-06-25,24-052,6,Pt1Sn8Fe1Ca1,19.9,119.8,2024-06-25 23:45:18,391.63333334354684,0.12965135558369628,0.9984898568731532,1.0086428142472297,0.1294555634801752
120,2024-07-01,24-053,1,Pt1Sn1Fe1Ca4,20.0,120.0,2024-07-01 14:30:34,9,0.24022138398126847,0.9931395198814964,0.7305008495976418,0.23857334995242555
120,2024-07-01,24-053,1,Pt1Sn1Fe1Ca4,20.0,120.0,2024-07-01 14:36:09,14.583333328831941,0.3175226070466173,0.992563881027961,0.9953949798751065,0.31516147116430665
120,2024-07-01,24-053,1,Pt1Sn1Fe1Ca4,20.0,120.0,2024-07-01 15:09:39,48.08333333325572,0.2910325096763563,0.9963787822836262,1.0036364146636196,0.2899786175962755
120,2024-07-01,24-053,1,Pt1Sn1Fe1Ca4,20.0,120.0,2024-07-01 15:43:14,81.66666666953824,0.27234809674405197,0.9969947240996989,1.0068179810295037,0.27152961557241423
120,2024-07-01,24-053,1,Pt1Sn1Fe1Ca4,20.0,120.0,2024-07-01 16:16:41,115.11666665179655,0.2563331534154126,0.9971042563678083,1.0066626588289604,0.25559087831869026
120,2024-07-01,24-053,1,Pt1Sn1Fe1Ca4,20.0,120.0,2024-07-01 16:50:09,148.5833333255723,0.2416956762822546,0.9971590204867213,1.0066700852646515,0.24100902381748868
120,2024-07-01,24-053,1,Pt1Sn1Fe1Ca4,20.0,120.0,2024-07-01 17:35:07,193.55000000540167,0.2240432105770657,0.9971751575008713,1.0063346406844973,0.22341032379418635
120,2024-07-01,24-053,1,Pt1Sn1Fe1Ca4,20.0,120.0,2024-07-01 18:08:27,226.88333332515322,0.21219022501967413,0.9971246786365581,1.0062352238869134,0.21158010993256152
120,2024-07-01,24-053,1,Pt1Sn1Fe1Ca4,20.0,120.0,2024-07-01 18:42:05,260.51666666264646,0.20134127700062218,0.9970883876542148,1.0068239558618088,0.20075504925279103
120,2024-07-01,24-053,1,Pt1Sn1Fe1Ca4,20.0,120.0,2024-07-01 19:15:35,294.01666666707024,0.1914580570516227,0.9970677503617125,1.0101009761912962,0.19089665423308583
120,2024-07-01,24-053,1,Pt1Sn1Fe1Ca4,20.0,120.0,2024-07-01 19:49:04,327.49999999045394,0.18069234258406028,0.9970142650803757,1.0070290352097633,0.18015284314709834
120,2024-07-01,24-053,1,Pt1Sn1Fe1Ca4,20.0,120.0,2024-07-01 20:22:34,360.9999999948777,0.1717196106713507,0.996928941845614,1.0083664869974438,0.17119224976073044
121,2024-07-01,24-053,2,Pt1Sn4Cu4Ca1,19.9,120.0,2024-07-01 14:41:43,20.14999999757856,0.3156590673926624,0.9976898108654944,1.002428847049223,0.3149298352449637
121,2024-07-01,24-053,2,Pt1Sn4Cu4Ca1,19.9,120.0,2024-07-01 15:15:21,53.78333334554918,0.3042737664634211,0.9988154963561167,1.0087329619086831,0.303913353078307
121,2024-07-01,24-053,2,Pt1Sn4Cu4Ca1,19.9,120.0,2024-07-01 15:48:48,87.23333332780749,0.29464302680073307,0.9988782810923721,1.0049545093315988,0.29431252014656994
121,2024-07-01,24-053,2,Pt1Sn4Cu4Ca1,19.9,120.0,2024-07-01 16:22:15,120.68333334149793,0.28788236691653696,0.9989078578625026,1.006025376841477,0.28756795845298494
121,2024-07-01,24-053,2,Pt1Sn4Cu4Ca1,19.9,120.0,2024-07-01 16:55:44,154.16666666488163,0.282031196667031,0.9989385908457953,1.0070735347610735,0.2817318461731173
121,2024-07-01,24-053,2,Pt1Sn4Cu4Ca1,19.9,120.0,2024-07-01 17:40:40,199.0999999931082,0.2732634667795306,0.998954564878266,1.005333740084653,0.2729777875538725
121,2024-07-01,24-053,2,Pt1Sn4Cu4Ca1,19.9,120.0,2024-07-01 18:13:59,232.41666666325182,0.2682610147314821,0.9989468296357521,1.0063232319489228,0.2679784901808839
121,2024-07-01,24-053,2,Pt1Sn4Cu4Ca1,19.9,120.0,2024-07-01 18:47:40,266.10000001243316,0.26245907507588817,0.9989608001595895,1.005935190503151,0.26218632764695504
121,2024-07-01,24-053,2,Pt1Sn4Cu4Ca1,19.9,120.0,2024-07-01 19:21:09,299.5833333253395,0.25802029084893596,0.9989484167388565,1.0094124900362553,0.25774896103004385
121,2024-07-01,24-053,2,Pt1Sn4Cu4Ca1,19.9,120.0,2024-07-01 19:54:39,333.08333334024064,0.2533885488039847,0.9989489807840044,1.0098831401615196,0.2531222325700785
121,2024-07-01,24-053,2,Pt1Sn4Cu4Ca1,19.9,120.0,2024-07-01 20:28:09,366.58333333418705,0.24724375912018726,0.9989497442754834,1.007227879200924,0.24698408994682028
122,2024-07-01,24-053,3,Pt1Sn1Fe1Cu1Ca4,19.8,119.9,2024-07-01 14:47:24,25.83333332883194,0.2987645453948149,0.997658283385362,1.0022875500238795,0.2980649234949991
122,2024-07-01,24-053,3,Pt1Sn1Fe1Cu1Ca4,19.8,119.9,2024-07-01 15:20:56,59.36666666390374,0.2677078240579904,0.9978598236659229,1.005037346906454,0.2671348821084942
122,2024-07-01,24-053,3,Pt1Sn1Fe1Cu1Ca4,19.8,119.9,2024-07-01 15:54:23,92.81666667759418,0.243210878306997,0.9979251482308249,1.0067359312808308,0.2427062517858591
122,2024-07-01,24-053,3,Pt1Sn1Fe1Cu1Ca4,19.8,119.9,2024-07-01 16:27:50,126.26666665985249,0.22283297752835174,0.9979166945903075,1.007453732672112,0.22236874838080903
122,2024-07-01,24-053,3,Pt1Sn1Fe1Cu1Ca4,19.8,119.9,2024-07-01 17:01:18,159.73333333362825,0.20474972811425138,0.9978460313063037,1.006220717195377,0.20430870360985046
122,2024-07-01,24-053,3,Pt1Sn1Fe1Cu1Ca4,19.8,119.9,2024-07-01 17:06:59,165.41666666488163,0.2019245073744307,0.997839781216157,1.0058231094255714,0.20148830626068223
122,2024-07-01,24-053,3,Pt1Sn1Fe1Cu1Ca4,19.8,119.9,2024-07-01 17:12:40,171.099999996135,0.1994232319173999,0.9978058292427261,1.0059101258019585,0.1989856632936057
122,2024-07-01,24-053,3,Pt1Sn1Fe1Cu1Ca4,19.8,119.9,2024-07-01 17:46:14,204.66666665137745,0.18396695696885676,0.9977435510836057,1.0061529834785514,0.18355184492815202
122,2024-07-01,24-053,3,Pt1Sn1Fe1Cu1Ca4,19.8,119.9,2024-07-01 18:19:40,238.10000000498258,0.17047539581719928,0.9976446033522406,1.0071089311195938,0.17007385864136598
122,2024-07-01,24-053,3,Pt1Sn1Fe1Cu1Ca4,19.8,119.9,2024-07-01 18:53:15,271.6833333307877,0.15792188456542822,0.9974949260053626,1.0074563106471273,0.15752627855921925
122,2024-07-01,24-053,3,Pt1Sn1Fe1Cu1Ca4,19.8,119.9,2024-07-01 19:26:44,305.1666666646488,0.1471092411457772,0.9973749232686391,1.009455904928384,0.14672306809987726
122,2024-07-01,24-053,3,Pt1Sn1Fe1Cu1Ca4,19.8,119.9,2024-07-01 20:00:14,338.6666666585952,0.1372526604038842,0.9972428526355286,1.010062109448911,0.13687423459298495
122,2024-07-01,24-053,3,Pt1Sn1Fe1Cu1Ca4,19.8,119.9,2024-07-01 20:33:44,372.166666663019,0.12794422209960685,0.9970836280127429,1.00881437858321,0.12757108915434415
123,2024-07-01,24-053,4,Pt1Sn1Cu1Ca4,20.0,119.8,2024-07-01 14:52:59,31.41666666814126,0.3041131582894999,0.9956668346353273,1.0024074038620996,0.30279538568505865
123,2024-07-01,24-053,4,Pt1Sn1Cu1Ca4,20.0,119.8,2024-07-01 15:26:30,64.93333333265036,0.27996842432730096,0.9965609795775036,1.0031937218552784,0.27900560719838524
123,2024-07-01,24-053,4,Pt1Sn1Cu1Ca4,20.0,119.8,2024-07-01 15:59:58,98.39999999594875,0.2612696172244511,0.9967979222448627,1.0049765664742105,0.26043301159504345
123,2024-07-01,24-053,4,Pt1Sn1Cu1Ca4,20.0,119.8,2024-07-01 16:33:25,131.8499999991618,0.24444636850790546,0.9968937963471758,1.0040288379079232,0.2436870683051266
123,2024-07-01,24-053,4,Pt1Sn1Cu1Ca4,20.0,119.8,2024-07-01 17:18:20,176.76666666730307,0.22458819989050266,0.9969537676543573,1.0027975535113745,0.22390405205154654
123,2024-07-01,24-053,4,Pt1Sn1Cu1Ca4,20.0,119.8,2024-07-01 17:51:47,210.21666666003875,0.21126692666365882,0.9969315274753071,1.000997138208276,0.21061865990381506
123,2024-07-01,24-053,4,Pt1Sn1Cu1Ca4,20.0,119.8,2024-07-01 18:25:13,243.64999999268912,0.20007451752997926,0.9969339664046558,1.0058851438678837,0.19946108233766008
123,2024-07-01,24-053,4,Pt1Sn1Cu1Ca4,20.0,119.8,2024-07-01 18:58:50,277.26666665961966,0.18874210718180995,0.996857633826374,1.005580770595488,0.18814901036866294
123,2024-07-01,24-053,4,Pt1Sn1Cu1Ca4,20.0,119.8,2024-07-01 19:32:19,310.74999998300336,0.17822221071876126,0.9968196658163518,1.007249906106401,0.17765540452972706
123,2024-07-01,24-053,4,Pt1Sn1Cu1Ca4,20.0,119.8,2024-07-01 20:05:49,344.2500000083819,0.16831586933333084,0.9967373365354343,1.0061105984827943,0.16776671129595036
123,2024-07-01,24-053,4,Pt1Sn1Cu1Ca4,20.0,119.8,2024-07-01 20:39:19,377.7499999918509,0.15871421238976072,0.9966665092216428,1.0053316825824685,0.15818514002636522
124,2024-07-01,24-053,5,Pt1Sn4Fe1Ca4,19.9,119.9,2024-07-01 14:58:32,36.96666666632518,0.31096058280715927,0.9958415026999545,1.002248386192988,0.3096674540631351
124,2024-07-01,24-053,5,Pt1Sn4Fe1Ca4,19.9,119.9,2024-07-01 15:32:05,70.5166666614823,0.3007056216307613,0.9984173060790053,1.0029869770663677,0.3002296966713974
124,2024-07-01,24-053,5,Pt1Sn4Fe1Ca4,19.9,119.9,2024-07-01 16:05:32,103.96666666469537,0.2931264015886317,0.9985129464483302,1.0040238962081016,0.2926905069320611
124,2024-07-01,24-053,5,Pt1Sn4Fe1Ca4,19.9,119.9,2024-07-01 16:39:00,137.43333332799375,0.2862397221754104,0.9985660193686864,1.0015173621762103,0.28582925995789826
124,2024-07-01,24-053,5,Pt1Sn4Fe1Ca4,19.9,119.9,2024-07-01 17:24:01,182.45000000903383,0.2788073401467395,0.9986065706127495,1.0035834995493123,0.2784188418055979
124,2024-07-01,24-053,5,Pt1Sn4Fe1Ca4,19.9,119.9,2024-07-01 17:57:20,215.7666666477453,0.27257914826176316,0.9986529991520556,1.0020680172606171,0.2722119839179226
124,2024-07-01,24-053,5,Pt1Sn4Fe1Ca4,19.9,119.9,2024-07-01 18:30:55,249.35000000498258,0.26778527886341763,0.9986603534502547,1.0040406484961248,0.26742654123851567
124,2024-07-01,24-053,5,Pt1Sn4Fe1Ca4,19.9,119.9,2024-07-01 19:04:25,282.849999998929,0.2628158290676129,0.9986891773741375,1.0042020730671493,0.2624713241324363
124,2024-07-01,24-053,5,Pt1Sn4Fe1Ca4,19.9,119.9,2024-07-01 19:37:54,316.33333333279006,0.25782810156854047,0.9987024654534923,1.0043243899490077,0.2574935606996948
124,2024-07-01,24-053,5,Pt1Sn4Fe1Ca4,19.9,119.9,2024-07-01 20:11:24,349.83333332673647,0.25314203094493193,0.9987039093169233,1.004164528129529,0.2528139359171291
124,2024-07-01,24-053,5,Pt1Sn4Fe1Ca4,19.9,119.9,2024-07-01 20:44:54,383.33333333116025,0.24863701371146585,0.9987116923885434,1.0034218747529435,0.24831669275421153
125,2024-07-01,24-053,6,Pt1Sn8Fe1Ca1,20.0,119.9,2024-07-01 15:04:05,42.5166666645091,0.2063026450613299,0.9988349939290844,1.0028288964520349,0.2060623012273875
125,2024-07-01,24-053,6,Pt1Sn8Fe1Ca1,20.0,119.9,2024-07-01 15:37:39,76.08333333022892,0.19675672693811905,0.9987389210974893,1.004974381090043,0.19650860118085034
125,2024-07-01,24-053,6,Pt1Sn8Fe1Ca1,20.0,119.9,2024-07-01 16:11:07,109.54999999352731,0.18994883334558843,0.9987123691819978,1.0039678376808643,0.18970424937392907
125,2024-07-01,24-053,6,Pt1Sn8Fe1Ca1,20.0,119.9,2024-07-01 16:44:34,142.99999999674037,0.18525884761595737,0.9987006586419298,1.002958384125706,0.18501813313330154
125,2024-07-01,24-053,6,Pt1Sn8Fe1Ca1,20.0,119.9,2024-07-01 17:29:34,187.99999999674037,0.1797924933784473,0.9986599152907061,1.0045955430182956,0.17955155620722502
125,2024-07-01,24-053,6,Pt1Sn8Fe1Ca1,20.0,119.9,2024-07-01 18:02:53,221.31666666688398,0.17598580050265575,0.9986480230525278,1.0044920232509222,0.1757478717572937
125,2024-07-01,24-053,6,Pt1Sn8Fe1Ca1,20.0,119.9,2024-07-01 18:36:30,254.93333332333714,0.17263272515557404,0.9986336063490464,1.0047831604163995,0.17239684089597465
125,2024-07-01,24-053,6,Pt1Sn8Fe1Ca1,20.0,119.9,2024-07-01 19:10:00,288.4333333277609,0.1693404702299108,0.9986245498803485,1.0045105439372628,0.16910755085987125
125,2024-07-01,24-053,6,Pt1Sn8Fe1Ca1,20.0,119.9,2024-07-01 19:43:29,321.9166666511446,0.16666942384013994,0.9985913408694637,1.0050333680290962,0.1664346434344663
125,2024-07-01,24-053,6,Pt1Sn8Fe1Ca1,20.0,119.9,2024-07-01 20:16:59,355.4166666660458,0.16375625083413595,0.9985965060112538,1.0052558153653492,0.16352641992047062
125,2024-07-01,24-053,6,Pt1Sn8Fe1Ca1,20.0,119.9,2024-07-01 20:50:29,388.9166666599922,0.16113554322684356,0.9985665652304445,1.004898400080978,0.160904565936571
126,2024-07-03,24-054,1,Pt1Sn8Fe1Ca1,20.2,120.1,2024-07-03 20:08:40,9,0.1779883411009614,0.9973419036521426,0.7365084701658793,0.17751523094151975
126,2024-07-03,24-054,1,Pt1Sn8Fe1Ca1,20.2,120.1,2024-07-03 20:14:14,14.56666666874662,0.2284734578146626,0.9969025387934459,1.000170120849316,0.2277657701423544
126,2024-07-03,24-054,1,Pt1Sn8Fe1Ca1,20.2,120.1,2024-07-03 20:48:01,48.34999999939464,0.20713060029887684,0.9988388121436398,1.0071468602313371,0.2068900827611292
126,2024-07-03,24-054,1,Pt1Sn8Fe1Ca1,20.2,120.1,2024-07-03 21:21:47,82.11666665947996,0.19761785256841885,0.9993010994393727,1.0090188459087552,0.19747973734046884
126,2024-07-03,24-054,1,Pt1Sn8Fe1Ca1,20.2,120.1,2024-07-03 21:55:35,115.91666667116806,0.1902025362225792,0.9987630121476624,1.0094765315616583,0.18996725799578806
126,2024-07-03,24-054,1,Pt1Sn8Fe1Ca1,20.2,120.1,2024-07-03 22:29:23,149.71666667237878,0.1841784076674751,0.9992985291551122,1.0088906145302385,0.1840492118842385
126,2024-07-03,24-054,1,Pt1Sn8Fe1Ca1,20.2,120.1,2024-07-03 23:14:09,194.48333333688788,0.1775186980135932,0.998672036315541,1.0079107173430224,0.17728295962931873
126,2024-07-03,24-054,1,Pt1Sn8Fe1Ca1,20.2,120.1,2024-07-03 23:47:54,228.23333333688788,0.17337473036982895,0.9986403516181324,1.0096221528164049,0.17313900169822488
126,2024-07-03,24-054,1,Pt1Sn8Fe1Ca1,20.2,120.1,2024-07-04 00:21:40,262.0000000074506,0.16904183613355797,0.9985869565882521,1.0075793102926403,0.1688029726806997
126,2024-07-03,24-054,1,Pt1Sn8Fe1Ca1,20.2,120.1,2024-07-04 00:55:27,295.783333348576,0.16560654052279808,0.9985434289438458,1.0093111697937454,0.16536532282916275
126,2024-07-03,24-054,1,Pt1Sn8Fe1Ca1,20.2,120.1,2024-07-04 01:29:13,329.5500000086613,0.1617611415699699,0.9985063132153525,1.008055804570571,0.16151952109053735
126,2024-07-03,24-054,1,Pt1Sn8Fe1Ca1,20.2,120.1,2024-07-04 02:03:00,363.3333333393093,0.15882477620115232,0.9984715752894309,1.0087879913084417,0.15858202448855588
127,2024-07-03,24-054,2,Pt1Sn1Fe1Ca4,20.0,120.2,2024-07-03 20:19:45,20.08333333628252,0.32071538174294884,0.9962085087492342,1.0025671218266738,0.3194993921790844
127,2024-07-03,24-054,2,Pt1Sn1Fe1Ca4,20.0,120.2,2024-07-03 20:53:39,53.98333333991468,0.3025260692932155,0.9972997396180248,1.0075592512316658,0.30170917013378834
127,2024-07-03,24-054,2,Pt1Sn1Fe1Ca4,20.0,120.2,2024-07-03 21:27:24,87.73333333991468,0.2899605487816252,0.9979719499664029,1.007288771143328,0.2893724942809268
127,2024-07-03,24-054,2,Pt1Sn1Fe1Ca4,20.0,120.2,2024-07-03 22:01:13,121.55000000121072,0.27992002585526227,0.9975937310118429,1.0088498157801056,0.27924646297788264
127,2024-07-03,24-054,2,Pt1Sn1Fe1Ca4,20.0,120.2,2024-07-03 22:35:01,155.35000001289882,0.2705297297744926,0.9977286156729561,1.0093247549797426,0.26991525278628337
127,2024-07-03,24-054,2,Pt1Sn1Fe1Ca4,20.0,120.2,2024-07-03 23:19:46,200.10000000684522,0.25935942901780834,0.9978261818491994,1.0096400084736636,0.25879562878342816
127,2024-07-03,24-054,2,Pt1Sn1Fe1Ca4,20.0,120.2,2024-07-03 23:53:32,233.86666666693054,0.25143837558391446,0.9978697309522767,1.0091662782922328,0.25090274419499825
127,2024-07-03,24-054,2,Pt1Sn1Fe1Ca4,20.0,120.2,2024-07-04 00:27:18,267.63333332701586,0.2437635566433722,0.9978999371209738,1.0081075003377518,0.24325163784680606
127,2024-07-03,24-054,2,Pt1Sn1Fe1Ca4,20.0,120.2,2024-07-04 01:01:04,301.40000000805594,0.23675109840695366,0.9979068848212211,1.00813914306521,0.2362555510892855
127,2024-07-03,24-054,2,Pt1Sn1Fe1Ca4,20.0,120.2,2024-07-04 01:34:51,335.18333333870396,0.22971984317047292,0.9979259776772967,1.008034220704915,0.22924339908776947
127,2024-07-03,24-054,2,Pt1Sn1Fe1Ca4,20.0,120.2,2024-07-04 02:08:38,368.966666669352,0.22277002456036377,0.9979368716832582,1.0066018441834326,0.222310421414572
128,2024-07-03,24-054,3,Pt1Sn4Cu4Ca1,20.1,120.0,2024-07-03 20:25:25,25.75000000745058,0.3212951186278098,0.9983767888610322,1.002385201338566,0.3207735888123572
128,2024-07-03,24-054,3,Pt1Sn4Cu4Ca1,20.1,120.0,2024-07-03 20:59:17,59.61666665947996,0.30962272920593253,0.9984969613534059,1.0037664089689435,0.30915735427807206
128,2024-07-03,24-054,3,Pt1Sn4Cu4Ca1,20.1,120.0,2024-07-03 21:33:02,93.36666665947996,0.30062111860451723,0.9988958620251174,1.004808198723909,0.3002891914114143
128,2024-07-03,24-054,3,Pt1Sn4Cu4Ca1,20.1,120.0,2024-07-03 22:06:53,127.21666667237878,0.293182794003156,0.9989526203241625,1.0063273123312633,0.29287572030341186
128,2024-07-03,24-054,3,Pt1Sn4Cu4Ca1,20.1,120.0,2024-07-03 22:40:38,160.96666667237878,0.2846675536109601,0.9986820655226739,1.0034776982194302,0.2842923804274801
128,2024-07-03,24-054,3,Pt1Sn4Cu4Ca1,20.1,120.0,2024-07-03 22:46:11,166.5166666705627,0.2840457937213867,0.9990093129027396,1.0048101010257284,0.2837643932185159
128,2024-07-03,24-054,3,Pt1Sn4Cu4Ca1,20.1,120.0,2024-07-03 22:51:42,172.03333334857598,0.28357796393237444,0.9986941454388633,1.0071744520854977,0.2832076523547355
128,2024-07-03,24-054,3,Pt1Sn4Cu4Ca1,20.1,120.0,2024-07-03 23:25:24,205.73333333688788,0.27597284851205856,0.9987089402227242,1.0062964718035474,0.2756165510677244
128,2024-07-03,24-054,3,Pt1Sn4Cu4Ca1,20.1,120.0,2024-07-03 23:59:09,239.48333333688788,0.269074730846252,0.9987383467128925,1.00744031510025,0.2687352518276023
128,2024-07-03,24-054,3,Pt1Sn4Cu4Ca1,20.1,120.0,2024-07-04 00:32:56,273.2666666675359,0.261615332427383,0.9987377347676334,1.005160096891528,0.2612851044890059
128,2024-07-03,24-054,3,Pt1Sn4Cu4Ca1,20.1,120.0,2024-07-04 01:06:42,307.033333348576,0.2557254387098148,0.9987388190562435,1.0079798152749675,0.2554029226596802
128,2024-07-03,24-054,3,Pt1Sn4Cu4Ca1,20.1,120.0,2024-07-04 01:40:29,340.8166666687466,0.24862842083494055,0.998744929101001,1.0072565839526508,0.24831637453928654
128,2024-07-03,24-054,3,Pt1Sn4Cu4Ca1,20.1,120.0,2024-07-04 02:14:16,374.59999999939464,0.24178500584299734,0.9987196313123817,1.005603022603478,0.24147543189238035
129,2024-07-03,24-054,4,Pt1Sn1Fe1Cu1Ca4,20.0,119.9,2024-07-03 20:31:03,31.383333327015862,0.3119730074041106,0.9975751590570083,1.004501340710278,0.31121652248264886
129,2024-07-03,24-054,4,Pt1Sn1Fe1Cu1Ca4,20.0,119.9,2024-07-03 21:04:54,65.23333333991468,0.28705644476707504,0.9978678682330973,1.0058337412761449,0.286444402602293
129,2024-07-03,24-054,4,Pt1Sn1Fe1Cu1Ca4,20.0,119.9,2024-07-03 21:38:40,99,0.26666597537224035,0.9983869617650256,1.0070668020169633,0.2662358329579982
129,2024-07-03,24-054,4,Pt1Sn1Fe1Cu1Ca4,20.0,119.9,2024-07-03 22:12:30,132.83333333185874,0.2482460136244437,0.9984794911782144,1.008164678506582,0.24786855337075464
129,2024-07-03,24-054,4,Pt1Sn1Fe1Cu1Ca4,20.0,119.9,2024-07-03 22:57:22,177.69999999878928,0.22642137496419107,0.9977889399479022,1.0091215312242814,0.2259207437070667
129,2024-07-03,24-054,4,Pt1Sn1Fe1Cu1Ca4,20.0,119.9,2024-07-03 23:31:01,211.35000000684522,0.21132496177700502,0.9977346557667218,1.0066442722188194,0.21084623799349575
129,2024-07-03,24-054,4,Pt1Sn1Fe1Cu1Ca4,20.0,119.9,2024-07-04 00:04:47,245.11666666693054,0.19828858368084928,0.9976585487017773,1.0102332096200257,0.197824300619167
129,2024-07-03,24-054,4,Pt1Sn1Fe1Cu1Ca4,20.0,119.9,2024-07-04 00:38:33,278.88333332701586,0.1849613464605432,0.9975420874687382,1.0080722552544776,0.18450672764927878
129,2024-07-03,24-054,4,Pt1Sn1Fe1Cu1Ca4,20.0,119.9,2024-07-04 01:12:20,312.66666666814126,0.17355175867935316,0.9974479608523992,1.0097678026583323,0.17310884779706848
129,2024-07-03,24-054,4,Pt1Sn1Fe1Cu1Ca4,20.0,119.9,2024-07-04 01:46:07,346.4499999987893,0.1620357945432935,0.9972978014484017,1.0064850202534157,0.16159794165397154
129,2024-07-03,24-054,4,Pt1Sn1Fe1Cu1Ca4,20.0,119.9,2024-07-04 02:19:53,380.216666669352,0.1519870515938497,0.9971956089801052,1.0077052235668125,0.15156082047121963
130,2024-07-03,24-054,5,Pt1Sn1Cu1Ca4,19.9,119.8,2024-07-03 20:36:42,37.03333334857598,0.30090414348546335,0.9965711629306991,1.0045620089343825,0.29987239220397416
130,2024-07-03,24-054,5,Pt1Sn1Cu1Ca4,19.9,119.8,2024-07-03 21:10:32,70.86666665947996,0.27751574296010195,0.9974421898078808,1.0079163869719707,0.2768059103642851
130,2024-07-03,24-054,5,Pt1Sn1Cu1Ca4,19.9,119.8,2024-07-03 21:44:17,104.61666665947996,0.2581201673660526,0.9977119834916771,1.0084601616465907,0.257529584161988
130,2024-07-03,24-054,5,Pt1Sn1Cu1Ca4,19.9,119.8,2024-07-03 22:18:08,138.46666667237878,0.24080204057712562,0.9978833967991918,1.0080013459459223,0.24029235820727893
130,2024-07-03,24-054,5,Pt1Sn1Cu1Ca4,19.9,119.8,2024-07-03 23:02:53,183.21666667680256,0.22108839607489447,0.9970623598430838,1.007947848889178,0.22043891792435666
130,2024-07-03,24-054,5,Pt1Sn1Cu1Ca4,19.9,119.8,2024-07-03 23:36:39,216.98333333688788,0.20683767761345112,0.9970491098338891,1.0054958938072254,0.20622732234460037
130,2024-07-03,24-054,5,Pt1Sn1Cu1Ca4,19.9,119.8,2024-07-04 00:10:25,250.75000000745058,0.19430707734210015,0.9970189816776417,1.0057874351971956,0.19372784438437946
130,2024-07-03,24-054,5,Pt1Sn1Cu1Ca4,19.9,119.8,2024-07-04 00:44:11,284.5166666675359,0.18311521327256614,0.9969834405754182,1.0074649999228347,0.18256283535018447
130,2024-07-03,24-054,5,Pt1Sn1Cu1Ca4,19.9,119.8,2024-07-04 01:17:58,318.3000000086613,0.17232582254700923,0.9968958025705673,1.0077113848907004,0.17179088917163393
130,2024-07-03,24-054,5,Pt1Sn1Cu1Ca4,19.9,119.8,2024-07-04 01:51:44,352.0666666687466,0.16190268679773998,0.9968387931015781,1.0055827772421848,0.16139087890736192
130,2024-07-03,24-054,5,Pt1Sn1Cu1Ca4,19.9,119.8,2024-07-04 02:25:31,385.84999999939464,0.15265954583062338,0.9967202568957466,1.007013639689394,0.15215886173788695
131,2024-07-03,24-054,6,Pt1Sn4Fe1Ca4,20.1,120.1,2024-07-03 20:42:22,42.69999999878928,0.3006012918456387,0.9985590014486613,1.0092321506599562,0.3001681258195586
131,2024-07-03,24-054,6,Pt1Sn4Fe1Ca4,20.1,120.1,2024-07-03 21:16:09,76.48333333991468,0.2905559637681912,0.9989407233342176,1.009795773829915,0.29024818461566765
131,2024-07-03,24-054,6,Pt1Sn4Fe1Ca4,20.1,120.1,2024-07-03 21:49:56,110.2666666705627,0.2821234581356751,0.9989803044660222,1.0080168671339922,0.28183577810538374
131,2024-07-03,24-054,6,Pt1Sn4Fe1Ca4,20.1,120.1,2024-07-03 22:23:46,144.10000001289882,0.2759249610235262,0.9990005780811296,1.0098769439881226,0.27564919556951584
131,2024-07-03,24-054,6,Pt1Sn4Fe1Ca4,20.1,120.1,2024-07-03 23:08:31,188.85000000684522,0.2686300356904592,0.9986811087203168,1.0099021891016144,0.26827574187892606
131,2024-07-03,24-054,6,Pt1Sn4Fe1Ca4,20.1,120.1,2024-07-03 23:42:17,222.61666666693054,0.2627909031524162,0.9986856818182995,1.0069720354941847,0.2624455122904175
131,2024-07-03,24-054,6,Pt1Sn4Fe1Ca4,20.1,120.1,2024-07-04 00:16:03,256.38333332701586,0.25831219508076836,0.9986796569550346,1.0091866557937574,0.25797113437056374
131,2024-07-03,24-054,6,Pt1Sn4Fe1Ca4,20.1,120.1,2024-07-04 00:49:49,290.15000000805594,0.2537537924293603,0.9986765906528707,1.008233388190102,0.2534179722885898
131,2024-07-03,24-054,6,Pt1Sn4Fe1Ca4,20.1,120.1,2024-07-04 01:23:36,323.93333333870396,0.24896825465292072,0.9986887157398727,1.0075753554345512,0.24864178649932298
131,2024-07-03,24-054,6,Pt1Sn4Fe1Ca4,20.1,120.1,2024-07-04 01:57:22,357.6999999987893,0.24441195293401924,0.9986845235039743,1.0072794548590187,0.2440904347545868
131,2024-07-03,24-054,6,Pt1Sn4Fe1Ca4,20.1,120.1,2024-07-04 02:31:09,391.4833333399147,0.24025224117167313,0.9986823329098748,1.0066038945905393,0.2399356687001524
132,2024-07-09,24-055,1,Pt1Sn1Ga1,20.2,119.9,2024-07-09 16:46:16,9,0.24004070334890898,0.9937443492688369,0.7284301236398534,0.23853909254749547
132,2024-07-09,24-055,1,Pt1Sn1Ga1,20.2,119.9,2024-07-09 16:51:51,14.583333318354562,0.31508121944063405,0.9928466012737348,0.9995494528266334,0.31282731784681733
132,2024-07-09,24-055,1,Pt1Sn1Ga1,20.2,119.9,2024-07-09 17:25:39,48.38333331956528,0.2706447672430406,0.9973659885231784,1.0085785731485035,0.26993188581998073
132,2024-07-09,24-055,1,Pt1Sn1Ga1,20.2,119.9,2024-07-09 17:59:24,82.13333331956528,0.23925320390224242,0.9980538771625036,1.0046791015739067,0.23878758777818407
132,2024-07-09,24-055,1,Pt1Sn1Ga1,20.2,119.9,2024-07-09 18:33:10,115.89999999012798,0.21524034960149302,0.9982173762156291,1.00791948564628,0.2148566570349371
132,2024-07-09,24-055,1,Pt1Sn1Ga1,20.2,119.9,2024-07-09 19:06:57,149.683333320776,0.19389314717439804,0.9983229379316224,1.007162645855399,0.1935679763319535
132,2024-07-09,24-055,1,Pt1Sn1Ga1,20.2,119.9,2024-07-09 19:51:42,194.43333333567716,0.16999016750490534,0.9974381802947465,1.0095240700340329,0.16955468334409193
132,2024-07-09,24-055,1,Pt1Sn1Ga1,20.2,119.9,2024-07-09 20:25:29,228.2166666558478,0.15368027587859745,0.9973371248080434,1.0096439253580125,0.1532710444844673
132,2024-07-09,24-055,1,Pt1Sn1Ga1,20.2,119.9,2024-07-09 20:59:24,262.1333333195653,0.13893037328545,0.9972042009196088,1.0097462950646314,0.13854195187558013
132,2024-07-09,24-055,1,Pt1Sn1Ga1,20.2,119.9,2024-07-09 21:33:13,295.9499999913387,0.12561956526590798,0.9970333814912576,1.0076053454111655,0.12524689993852997
132,2024-07-09,24-055,1,Pt1Sn1Ga1,20.2,119.9,2024-07-09 22:07:00,329.7333333219867,0.11411692962154842,0.9968553633641324,1.0093026649648444,0.11375807334388777
132,2024-07-09,24-055,1,Pt1Sn1Ga1,20.2,119.9,2024-07-09 22:40:49,363.54999999376014,0.10322413398352509,0.9966808111028116,1.0075167049379519,0.10288151358408508
133,2024-07-09,24-055,2,New SiC (07/05),0.0,140.1,2024-07-09 16:57:22,20.099999985890463,0.0007368296078091253,0.8854200409557478,1.0015371810566338,0.0006524037015237633
133,2024-07-09,24-055,2,New SiC (07/05),0.0,140.1,2024-07-09 17:31:16,54,0.000629387354288815,0.8693570158733226,1.003933801532154,0.0005471623121529298
133,2024-07-09,24-055,2,New SiC (07/05),0.0,140.1,2024-07-09 18:05:02,87.76666666008532,0.0005943324326849312,0.866367509410687,1.0047300590161654,0.0005149103094672387
133,2024-07-09,24-055,2,New SiC (07/05),0.0,140.1,2024-07-09 18:38:48,121.53333332017064,0.0005687761560127879,0.8602724755317995,1.0018448223846246,0.0004893024717565821
133,2024-07-09,24-055,2,New SiC (07/05),0.0,140.1,2024-07-09 19:12:34,155.29999999073334,0.0005524976627341488,0.8550902786755613,1.0040284506026085,0.00047243538039493956
133,2024-07-09,24-055,2,New SiC (07/05),0.0,140.1,2024-07-09 19:57:20,200.06666665524244,0.000716458849164745,0.6563984925432872,1.0056425181439916,0.000470282508561037
133,2024-07-09,24-055,2,New SiC (07/05),0.0,140.1,2024-07-09 20:31:06,233.83333332580514,0.0007120389364732752,0.6273203282156491,1.0064548667256379,0.0004466764993307367
133,2024-07-09,24-055,2,New SiC (07/05),0.0,140.1,2024-07-09 21:05:02,267.7666666600853,0.0007086517994314402,0.6223792256237181,1.0028460976989078,0.00044105015816699416
133,2024-07-09,24-055,2,New SiC (07/05),0.0,140.1,2024-07-09 21:38:51,301.58333333185874,0.0007095455476077766,0.6192960027209555,1.0051661561956726,0.0004394187213819475
133,2024-07-09,24-055,2,New SiC (07/05),0.0,140.1,2024-07-09 22:12:38,335.3666666520294,0.0006977869952631409,0.6119791721435297,1.0040452464771734,0.00042703110769365805
133,2024-07-09,24-055,2,New SiC (07/05),0.0,140.1,2024-07-09 22:46:27,369.1833333238028,0.0006871284710543879,0.6021428514728748,1.0022197333102916,0.00041374949688888587
134,2024-07-09,24-055,3,Pt1Sn4Ga4Fe1Ca1,19.9,120.1,2024-07-09 17:03:02,25.766666646581143,0.2731772145635255,0.9977459114441678,1.003790056133526,0.27256144893046375
134,2024-07-09,24-055,3,Pt1Sn4Ga4Fe1Ca1,19.9,120.1,2024-07-09 17:36:54,59.63333331956528,0.2517849413569611,0.9983432265669153,1.0045513747184367,0.2513677907552701
134,2024-07-09,24-055,3,Pt1Sn4Ga4Fe1Ca1,19.9,120.1,2024-07-09 18:10:40,93.39999999012798,0.23908839289713704,0.9988096331391999,1.0037984037380785,0.23880378999743035
134,2024-07-09,24-055,3,Pt1Sn4Ga4Fe1Ca1,19.9,120.1,2024-07-09 18:44:26,127.1666666502133,0.23032791736690528,0.9988181850793895,1.0062489036348718,0.23005571239752792
134,2024-07-09,24-055,3,Pt1Sn4Ga4Fe1Ca1,19.9,120.1,2024-07-09 19:18:14,160.9666666619014,0.22237188453443024,0.9988551574220011,1.0053729127526752,0.2221173037328654
134,2024-07-09,24-055,3,Pt1Sn4Ga4Fe1Ca1,19.9,120.1,2024-07-09 19:23:46,166.5,0.22203326517020347,0.9988709091583706,1.0076583552361662,0.2217825694439627
134,2024-07-09,24-055,3,Pt1Sn4Ga4Fe1Ca1,19.9,120.1,2024-07-09 19:29:17,172.01666664658114,0.22143456938008382,0.9982494175179574,1.0114708045044059,0.2210469299020084
134,2024-07-09,24-055,3,Pt1Sn4Ga4Fe1Ca1,19.9,120.1,2024-07-09 20:02:58,205.69999999576248,0.2140426135818787,0.9982291726795003,1.0073996753812382,0.21366358107399674
134,2024-07-09,24-055,3,Pt1Sn4Ga4Fe1Ca1,19.9,120.1,2024-07-09 20:36:45,239.4833333264105,0.2078327787105411,0.9982584572612427,1.0061429189232192,0.20747082904390202
134,2024-07-09,24-055,3,Pt1Sn4Ga4Fe1Ca1,19.9,120.1,2024-07-09 21:10:40,273.399999990128,0.20222582862498859,0.9982468789419925,1.0051433816356055,0.2018713022663531
134,2024-07-09,24-055,3,Pt1Sn4Ga4Fe1Ca1,19.9,120.1,2024-07-09 21:44:29,307.2166666619014,0.19830775559197308,0.9981911896737128,1.0083071684871638,0.1979490544758755
134,2024-07-09,24-055,3,Pt1Sn4Ga4Fe1Ca1,19.9,120.1,2024-07-09 22:18:17,341.01666665263474,0.19298146012619993,0.9982133879760353,1.0066983628674073,0.1926366771291362
134,2024-07-09,24-055,3,Pt1Sn4Ga4Fe1Ca1,19.9,120.1,2024-07-09 22:52:05,374.81666666432284,0.18846367300037334,0.9982002116324128,1.0050742276402418,0.1881244782739945
135,2024-07-09,24-055,4,Pt1Sn1Cu4Ca1,20.0,120.2,2024-07-09 17:08:41,31.416666657663882,0.2814724140571037,0.9975039513600019,1.0082610850023892,0.2807698452207995
135,2024-07-09,24-055,4,Pt1Sn1Cu4Ca1,20.0,120.2,2024-07-09 17:42:31,65.25,0.24711834022939344,0.997708934866981,1.00565190827782,0.24655217601636434
135,2024-07-09,24-055,4,Pt1Sn1Cu4Ca1,20.0,120.2,2024-07-09 18:16:18,99.03333332017064,0.22374187402951368,0.9982330397578942,1.008363105703015,0.2233465310336093
135,2024-07-09,24-055,4,Pt1Sn1Cu4Ca1,20.0,120.2,2024-07-09 18:50:03,132.78333332017064,0.20346002689100587,0.9982861114298401,1.0049357990500907,0.20311131907643296
135,2024-07-09,24-055,4,Pt1Sn1Cu4Ca1,20.0,120.2,2024-07-09 19:34:49,177.54999999515712,0.18247059707161217,0.9983098889053805,1.0105790368744725,0.1821622014910596
135,2024-07-09,24-055,4,Pt1Sn1Cu4Ca1,20.0,120.2,2024-07-09 20:08:35,211.31666665524244,0.16774859689781882,0.9969711623405857,1.009150510797882,0.1672405136302208
135,2024-07-09,24-055,4,Pt1Sn1Cu4Ca1,20.0,120.2,2024-07-09 20:42:25,245.14999998710118,0.15444025819012946,0.9967916340625487,1.0072492099886752,0.15394475732638108
135,2024-07-09,24-055,4,Pt1Sn1Cu4Ca1,20.0,120.2,2024-07-09 21:16:17,279.0166666600853,0.14276984326242598,0.996607493581315,1.0093405608014034,0.14228549565276355
135,2024-07-09,24-055,4,Pt1Sn1Cu4Ca1,20.0,120.2,2024-07-09 21:50:07,312.84999999194406,0.13200613234818823,0.9964086070827455,1.0090889217394834,0.13153204645943878
135,2024-07-09,24-055,4,Pt1Sn1Cu4Ca1,20.0,120.2,2024-07-09 22:23:55,346.6499999826774,0.12215444750704126,0.9962292841467112,1.0087805039009172,0.12169383779527672
135,2024-07-09,24-055,4,Pt1Sn1Cu4Ca1,20.0,120.2,2024-07-09 22:57:42,380.4333333238028,0.11264590879082106,0.9960337107529714,1.0067097067234865,0.11219912253406226
136,2024-07-09,24-055,5,Pt1Sn4Fe1.5Ca2.5,20.0,119.8,2024-07-09 17:14:20,37.06666665826924,0.29436334266029307,0.9985075440535899,1.0085551783823488,0.29392401833913456
136,2024-07-09,24-055,5,Pt1Sn4Fe1.5Ca2.5,20.0,119.8,2024-07-09 17:48:09,70.88333331956528,0.2785015809794662,0.9985514305041421,1.0074998554957537,0.2780981520847111
136,2024-07-09,24-055,5,Pt1Sn4Fe1.5Ca2.5,20.0,119.8,2024-07-09 18:21:55,104.64999999012798,0.26659676476011696,0.999020328223623,1.0066573811027153,0.26633558743400804
136,2024-07-09,24-055,5,Pt1Sn4Fe1.5Ca2.5,20.0,119.8,2024-07-09 18:55:41,138.4166666502133,0.2563783208849382,0.9990774231048309,1.005883500258753,0.25614179216966754
136,2024-07-09,24-055,5,Pt1Sn4Fe1.5Ca2.5,20.0,119.8,2024-07-09 19:40:26,183.16666665463708,0.24567774539702164,0.9991330479343147,1.0075559934116727,0.24546475456815678
136,2024-07-09,24-055,5,Pt1Sn4Fe1.5Ca2.5,20.0,119.8,2024-07-09 20:14:13,216.94999999576248,0.23735470664130773,0.9987656456033698,1.0072837061594968,0.23706172681560414
136,2024-07-09,24-055,5,Pt1Sn4Fe1.5Ca2.5,20.0,119.8,2024-07-09 20:48:05,250.81666665826924,0.23041508567474708,0.998787670914874,1.0078507907441367,0.23013574676473178
136,2024-07-09,24-055,5,Pt1Sn4Fe1.5Ca2.5,20.0,119.8,2024-07-09 21:21:55,284.649999990128,0.22373395624779893,0.998788812687412,1.0088206964121134,0.22346297251859648
136,2024-07-09,24-055,5,Pt1Sn4Fe1.5Ca2.5,20.0,119.8,2024-07-09 21:55:45,318.4833333219867,0.21790399548226186,0.9987852150888334,1.011239180196136,0.2176392889964671
136,2024-07-09,24-055,5,Pt1Sn4Fe1.5Ca2.5,20.0,119.8,2024-07-09 22:29:33,352.28333332319744,0.2115187861744735,0.9987825182558205,1.0105461550120607,0.21126126591375508
136,2024-07-09,24-055,5,Pt1Sn4Fe1.5Ca2.5,20.0,119.8,2024-07-09 23:03:20,386.06666666432284,0.20479894861656087,0.9987654223675265,1.0064483685888195,0.20454610841544477
137,2024-07-09,24-055,6,Pt1Sn3Ga0.5Fe0.5Cu2.5Ca3.5,20.1,120.1,2024-07-09 17:19:59,42.7166666588746,0.30436800259315144,0.9985161701582544,1.0073719854007632,0.30391637226803125
137,2024-07-09,24-055,6,Pt1Sn3Ga0.5Fe0.5Cu2.5Ca3.5,20.1,120.1,2024-07-09 17:53:46,76.5,0.29550568145844147,0.9989338517121332,1.008328540638184,0.29519062858209966
137,2024-07-09,24-055,6,Pt1Sn3Ga0.5Fe0.5Cu2.5Ca3.5,20.1,120.1,2024-07-09 18:27:33,110.28333332017064,0.2888463899187869,0.9990010551460791,1.0083372812020353,0.2885578483040039
