Repository: ukurumbail/iterative_catalyst_design

iterative_catalyst_design
==============================

A software package that predicts improved catalysts based on experimental and computational data.

Usage:

(1) Extracting Raw Data

Raw data contains lots of meta-data and reactor operating condition data. The first step is to extract the meaningful data from the raw data. In our case, each reaction has 6 reactors. You can do this for as many reactions as you want to create a dataset. The list of reactions you put should be stored at "./data/raw/Runs_To_Analyze" as a .txt file with a format identical to the ones already there.

For example:

File: notebooks/manuscript_figures/data-matrix-thru-round-7.csv (part 7 of 7)
,Date,Reaction,Tube,Catalyst,Mass Catalyst,Mass Diluent,Time,Time Since Start,Conversion,Selectivity,Carbon Balance,Yield
137,2024-07-09,24-055,6,Pt1Sn3Ga0.5Fe0.5Cu2.5Ca3.5,20.1,120.1,2024-07-09 19:01:19,144.04999999073334,0.28254403014876195,0.9990295514622829,1.006452650653552,0.2822698357078634
137,2024-07-09,24-055,6,Pt1Sn3Ga0.5Fe0.5Cu2.5Ca3.5,20.1,120.1,2024-07-09 19:46:04,188.79999999515712,0.27735944985274735,0.9990934314099551,1.0107859874961405,0.27710800448735873
137,2024-07-09,24-055,6,Pt1Sn3Ga0.5Fe0.5Cu2.5Ca3.5,20.1,120.1,2024-07-09 20:19:51,222.58333332580514,0.2721257921504758,0.999107104364477,1.0107270470825045,0.27188281221835137
137,2024-07-09,24-055,6,Pt1Sn3Ga0.5Fe0.5Cu2.5Ca3.5,20.1,120.1,2024-07-09 20:53:44,256.4666666588746,0.26764715609074186,0.9991458219113274,1.010701106839317,0.26741853775451363
137,2024-07-09,24-055,6,Pt1Sn3Ga0.5Fe0.5Cu2.5Ca3.5,20.1,120.1,2024-07-09 21:27:34,290.29999999073334,0.26312861373750634,0.9988308411258885,1.0091445326863764,0.2628209745837225
137,2024-07-09,24-055,6,Pt1Sn3Ga0.5Fe0.5Cu2.5Ca3.5,20.1,120.1,2024-07-09 22:01:23,324.1166666520294,0.25886172349778985,0.9988377222156694,1.0097685684541384,0.2585608542673548
137,2024-07-09,24-055,6,Pt1Sn3Ga0.5Fe0.5Cu2.5Ca3.5,20.1,120.1,2024-07-09 22:35:11,357.9166666427627,0.25543520416476173,0.9988412169198108,1.0115096971115332,0.2551392101720909
137,2024-07-09,24-055,6,Pt1Sn3Ga0.5Fe0.5Cu2.5Ca3.5,20.1,120.1,2024-07-09 23:08:58,391.6999999943655,0.25117494103081517,0.9988401072829135,1.0093517823506175,0.2508836050459989
138,2024-07-10,24-056,1,Pt1Sn5.5Ca4,19.9,120.0,2024-07-10 18:54:51,9,0.22135921340566614,0.9983739753944525,0.7288456216987562,0.22099927787800389
138,2024-07-10,24-056,1,Pt1Sn5.5Ca4,19.9,120.0,2024-07-10 19:00:24,14.549999987706542,0.2921919376527929,0.9984377349640465,0.9992022928896841,0.2917354564048104
138,2024-07-10,24-056,1,Pt1Sn5.5Ca4,19.9,120.0,2024-07-10 19:34:13,48.36666665947996,0.2720134982250586,0.9989651402045886,1.0067739723038864,0.2717320023919363
138,2024-07-10,24-056,1,Pt1Sn5.5Ca4,19.9,120.0,2024-07-10 20:07:59,82.13333333004266,0.26102416571544274,0.9990252723426215,1.0081502057948237,0.26076973824187577
138,2024-07-10,24-056,1,Pt1Sn5.5Ca4,19.9,120.0,2024-07-10 20:41:44,115.88333333004266,0.25279896021023707,0.9986757275299525,1.008499816398302,0.252464185506774
138,2024-07-10,24-056,1,Pt1Sn5.5Ca4,19.9,120.0,2024-07-10 21:15:33,149.6999999913387,0.245595767548376,0.99867736677291,1.0064847765021387,0.24527093442578385
138,2024-07-10,24-056,1,Pt1Sn5.5Ca4,19.9,120.0,2024-07-10 22:00:15,194.39999999455176,0.2386417759326397,0.9986809988346593,1.0081941603342375,0.23832700715208557
138,2024-07-10,24-056,1,Pt1Sn5.5Ca4,19.9,120.0,2024-07-10 22:33:58,228.11666666390374,0.23289940627421407,0.9986625131352925,1.0073906290770438,0.23258790637752413
138,2024-07-10,24-056,1,Pt1Sn5.5Ca4,19.9,120.0,2024-07-10 23:07:50,261.9833333264105,0.22769274097323186,0.9986889754178359,1.0068900767996394,0.22739423019263563
138,2024-07-10,24-056,1,Pt1Sn5.5Ca4,19.9,120.0,2024-07-10 23:41:43,295.86666665947996,0.22360872199212734,0.9986903736577701,1.0085736592057686,0.22331587811945408
138,2024-07-10,24-056,1,Pt1Sn5.5Ca4,19.9,120.0,2024-07-11 00:15:24,329.54999998770654,0.21928772915866857,0.9986902451760185,1.0090559211688703,0.21900051599756304
138,2024-07-10,24-056,1,Pt1Sn5.5Ca4,19.9,120.0,2024-07-11 00:48:53,363.0333333215676,0.2152572952155858,0.9986847305643096,1.0078334861843954,0.21497417387437934
139,2024-07-10,24-056,2,New SiC (07/05),0.0,139.9,2024-07-10 19:05:57,20.099999985890463,0.0006762279264533959,0.8699446543680036,1.0024223451869712,0.0005882808697524913
139,2024-07-10,24-056,2,New SiC (07/05),0.0,139.9,2024-07-10 19:39:51,54,0.0006199926366903128,0.8648136093421805,1.0063472545358796,0.0005361780699017246
139,2024-07-10,24-056,2,New SiC (07/05),0.0,139.9,2024-07-10 20:13:37,87.76666666008532,0.0007718306421472874,0.6645390333226688,1.0057071245196285,0.0005129115888213732
139,2024-07-10,24-056,2,New SiC (07/05),0.0,139.9,2024-07-10 20:47:22,121.51666666008532,0.0007689913381253192,0.6476993025771989,1.008765338353068,0.0004980751533916762
139,2024-07-10,24-056,2,New SiC (07/05),0.0,139.9,2024-07-10 21:21:11,155.33333333185874,0.0007488903010465298,0.6472094344669503,1.0060782085692235,0.0004846888682181087
139,2024-07-10,24-056,2,New SiC (07/05),0.0,139.9,2024-07-10 22:05:46,199.91666666208766,0.0007570700815279674,0.6426833289505103,1.0071440099636528,0.0004865563202452283
139,2024-07-10,24-056,2,New SiC (07/05),0.0,139.9,2024-07-10 22:39:38,233.78333331411704,0.0007414664711457683,0.6367711088000387,1.004451009136241,0.0004721444269695428
139,2024-07-10,24-056,2,New SiC (07/05),0.0,139.9,2024-07-10 23:13:30,267.6499999871012,0.0007448561965154699,0.6370465292845887,1.0036090138691667,0.0004745080548062997
139,2024-07-10,24-056,2,New SiC (07/05),0.0,139.9,2024-07-10 23:47:17,301.4333333282266,0.0007274346758002623,0.6354771806848937,1.0054975759311866,0.00046226813690998037
139,2024-07-10,24-056,2,New SiC (07/05),0.0,139.9,2024-07-11 00:20:59,335.13333332701586,0.0007433597377697,0.6267680650500719,1.009393171557665,0.00046591414447804373
139,2024-07-10,24-056,2,New SiC (07/05),0.0,139.9,2024-07-11 00:54:27,368.59999999031425,0.0007347268296765342,0.6329067212780197,1.0048837952348895,0.0004650135488055693
140,2024-07-10,24-056,3,Pt1Sn3Ga1.5Fe3.5Cu1.5Ca4,20.2,120.2,2024-07-10 19:11:36,25.75000000745058,0.2081373927821443,0.9989483244331661,1.0048208721541927,0.2079184997716108
140,2024-07-10,24-056,3,Pt1Sn3Ga1.5Fe3.5Cu1.5Ca4,20.2,120.2,2024-07-10 19:45:29,59.63333333004266,0.1826300169631565,0.9994000541973325,1.0060423443404882,0.18252044885103835
140,2024-07-10,24-056,3,Pt1Sn3Ga1.5Fe3.5Cu1.5Ca4,20.2,120.2,2024-07-10 20:19:15,93.39999999012798,0.1687596240879018,0.9993796484774133,1.0079568730636095,0.16865493379814772
140,2024-07-10,24-056,3,Pt1Sn3Ga1.5Fe3.5Cu1.5Ca4,20.2,120.2,2024-07-10 20:53:00,127.14999999012798,0.158135896397703,0.9987343412550088,1.0070776386509317,0.15793575031753024
140,2024-07-10,24-056,3,Pt1Sn3Ga1.5Fe3.5Cu1.5Ca4,20.2,120.2,2024-07-10 21:26:49,160.9666666619014,0.1499951359942606,0.9986723449046336,1.0053596545104466,0.14979599418767764
140,2024-07-10,24-056,3,Pt1Sn3Ga1.5Fe3.5Cu1.5Ca4,20.2,120.2,2024-07-10 21:32:21,166.5,0.14944501550080463,0.9986765534234872,1.0090124998526602,0.14924723300666318
140,2024-07-10,24-056,3,Pt1Sn3Ga1.5Fe3.5Cu1.5Ca4,20.2,120.2,2024-07-10 21:38:02,172.18333331029862,0.14807266105550568,0.9986466047638306,1.00749244311856,0.14787226022142624
140,2024-07-10,24-056,3,Pt1Sn3Ga1.5Fe3.5Cu1.5Ca4,20.2,120.2,2024-07-10 22:11:23,205.53333332156762,0.14193410581335172,0.998614812094824,1.0095325701324396,0.1417375004066471
140,2024-07-10,24-056,3,Pt1Sn3Ga1.5Fe3.5Cu1.5Ca4,20.2,120.2,2024-07-10 22:45:11,239.33333332277834,0.13556552319633297,0.9985356735261276,1.0060269626908565,0.1353670110117722
140,2024-07-10,24-056,3,Pt1Sn3Ga1.5Fe3.5Cu1.5Ca4,20.2,120.2,2024-07-10 23:19:10,273.31666665826924,0.13041151016444122,0.9984597927420257,1.0056215773877313,0.13021064940996255
140,2024-07-10,24-056,3,Pt1Sn3Ga1.5Fe3.5Cu1.5Ca4,20.2,120.2,2024-07-10 23:52:59,307.13333333004266,0.1259135939967101,0.9984099584346443,1.0046749073500867,0.125713386148612
140,2024-07-10,24-056,3,Pt1Sn3Ga1.5Fe3.5Cu1.5Ca4,20.2,120.2,2024-07-11 00:26:34,340.7166666558478,0.12231932086823484,0.9983616583366819,1.0098216802135689,0.12211892002862763
140,2024-07-10,24-056,3,Pt1Sn3Ga1.5Fe3.5Cu1.5Ca4,20.2,120.2,2024-07-11 01:00:02,374.18333332962357,0.1180597001757078,0.9982803886594198,1.006053084164619,0.11785668337642015
141,2024-07-10,24-056,4,Pt1Sn1Ga1,19.9,119.9,2024-07-10 19:17:15,31.399999987101182,0.2913867909438806,0.9934564012123814,1.0044315071527148,0.28948007269193216
141,2024-07-10,24-056,4,Pt1Sn1Ga1,19.9,119.9,2024-07-10 19:51:06,65.25,0.2572962190585591,0.9949003321381876,1.007413872116075,0.25598409379926035
141,2024-07-10,24-056,4,Pt1Sn1Ga1,19.9,119.9,2024-07-10 20:24:52,99.01666666008532,0.23144920158978924,0.9943073353236603,1.006575460052761,0.23013163889553204
141,2024-07-10,24-056,4,Pt1Sn1Ga1,19.9,119.9,2024-07-10 20:58:38,132.78333332017064,0.21020601566598582,0.9948119308229271,1.0091929459378675,0.20911545231527381
141,2024-07-10,24-056,4,Pt1Sn1Ga1,19.9,119.9,2024-07-10 21:43:35,177.7333333294373,0.1848039074777098,0.9950835153261456,1.0066897735597848,0.18389532189892724
141,2024-07-10,24-056,4,Pt1Sn1Ga1,19.9,119.9,2024-07-10 22:17:01,211.16666666208766,0.168592332210809,0.9951477807692087,1.0058524159686306,0.16777428525429175
141,2024-07-10,24-056,4,Pt1Sn1Ga1,19.9,119.9,2024-07-10 22:50:51,244.9999999939464,0.15365272366906918,0.9954249030892012,1.0051484747715131,0.152949747567675
141,2024-07-10,24-056,4,Pt1Sn1Ga1,19.9,119.9,2024-07-10 23:24:50,278.9833333294373,0.14037132502211697,0.9956461188169143,1.0056567787045871,0.13976016495145838
141,2024-07-10,24-056,4,Pt1Sn1Ga1,19.9,119.9,2024-07-10 23:58:41,312.83333333185874,0.12833718294556418,0.9955489687835641,1.0056781344252463,0.12776595013804404
141,2024-07-10,24-056,4,Pt1Sn1Ga1,19.9,119.9,2024-07-11 00:32:09,346.2999999951571,0.11705699934023023,0.9956657260218258,1.0036305232967926,0.11654964223402671
141,2024-07-10,24-056,4,Pt1Sn1Ga1,19.9,119.9,2024-07-11 01:05:36,379.7499999878928,0.10732314129478829,0.9955173223632973,1.0048120353496774,0.10684204624940545
142,2024-07-10,24-056,5,Pt1Sn4Ga4Fe1Ca1,20.2,119.9,2024-07-10 19:22:54,37.04999998770654,0.24472504319834792,0.9986845458037791,1.0053519010612666,0.24440311861335232
142,2024-07-10,24-056,5,Pt1Sn4Ga4Fe1Ca1,20.2,119.9,2024-07-10 19:56:44,70.88333333004266,0.22816919168597094,0.9988138887104123,1.0072986369413337,0.2278985576317761
142,2024-07-10,24-056,5,Pt1Sn4Ga4Fe1Ca1,20.2,119.9,2024-07-10 20:30:29,104.63333333004266,0.21677243545950511,0.9981965490702699,1.0068886304083664,0.2163814970092358
142,2024-07-10,24-056,5,Pt1Sn4Ga4Fe1Ca1,20.2,119.9,2024-07-10 21:04:16,138.4166666502133,0.20835932173148738,0.998215362395237,1.008603351786008,0.20798747585062247
142,2024-07-10,24-056,5,Pt1Sn4Ga4Fe1Ca1,20.2,119.9,2024-07-10 21:49:08,183.28333332762122,0.19870897539323862,0.998215352601967,1.0067563406948332,0.19835434993733728
142,2024-07-10,24-056,5,Pt1Sn4Ga4Fe1Ca1,20.2,119.9,2024-07-10 22:22:39,216.79999999213032,0.19229034033310016,0.9981836715181381,1.005678172269861,0.19194107791116624
142,2024-07-10,24-056,5,Pt1Sn4Ga4Fe1Ca1,20.2,119.9,2024-07-10 22:56:30,250.64999999455176,0.18694202311897293,0.9981539779568948,1.0071798826796265,0.1865969240235126
142,2024-07-10,24-056,5,Pt1Sn4Ga4Fe1Ca1,20.2,119.9,2024-07-10 23:30:30,284.649999990128,0.18176273317834712,0.9981135727789433,1.0070320242612698,0.18141985101070582
142,2024-07-10,24-056,5,Pt1Sn4Ga4Fe1Ca1,20.2,119.9,2024-07-11 00:04:16,318.4166666502133,0.17672358372536875,0.998089780503768,1.0047980719664973,0.17638600289029255
142,2024-07-10,24-056,5,Pt1Sn4Ga4Fe1Ca1,20.2,119.9,2024-07-11 00:37:43,351.86666666390374,0.1726417276129097,0.9980646426406184,1.0066779831547077,0.1723076041748377
142,2024-07-10,24-056,5,Pt1Sn4Ga4Fe1Ca1,20.2,119.9,2024-07-11 01:11:11,385.3333333272021,0.16839161367935918,0.9980362071447255,1.0054808733520675,0.1680609274315275
143,2024-07-10,24-056,6,Pt1Sn4Ca4 (#3),20.1,120.0,2024-07-10 19:28:34,42.7166666588746,0.28819374773928885,0.9989542737821651,1.0041389094087867,0.2878923759814618
143,2024-07-10,24-056,6,Pt1Sn4Ca4 (#3),20.1,120.0,2024-07-10 20:02:22,76.51666666008532,0.27460308749145385,0.9990795351699828,1.0044739067914517,0.27435032500720385
143,2024-07-10,24-056,6,Pt1Sn4Ca4 (#3),20.1,120.0,2024-07-10 20:36:07,110.26666666008532,0.2644787685515686,0.9988120411009719,1.005407219127349,0.26416457864486376
143,2024-07-10,24-056,6,Pt1Sn4Ca4 (#3),20.1,120.0,2024-07-10 21:09:54,144.04999999073334,0.25604981804573046,0.9988114936074308,1.005979062099143,0.2557455012001669
143,2024-07-10,24-056,6,Pt1Sn4Ca4 (#3),20.1,120.0,2024-07-10 21:54:42,188.84999998589046,0.2463302415138311,0.9988239702379593,1.0065848005171205,0.24604054981852017
143,2024-07-10,24-056,6,Pt1Sn4Ca4 (#3),20.1,120.0,2024-07-10 22:28:18,222.4499999822583,0.23790524378343625,0.9988327694152576,1.0008473277774619,0.23762755350662162
143,2024-07-10,24-056,6,Pt1Sn4Ca4 (#3),20.1,120.0,2024-07-10 23:02:10,256.31666665524244,0.23255200912130597,0.9988406637589621,1.0042969347478552,0.23228240314920545
143,2024-07-10,24-056,6,Pt1Sn4Ca4 (#3),20.1,120.0,2024-07-10 23:36:10,290.3166666717734,0.22609864336818572,0.9988137269423332,1.0023572817302397,0.225830428639183
143,2024-07-10,24-056,6,Pt1Sn4Ca4 (#3),20.1,120.0,2024-07-11 00:09:50,323.9833333294373,0.22166203863353512,0.9988256622827769,1.0044953513992045,0.2214017325410912
143,2024-07-10,24-056,6,Pt1Sn4Ca4 (#3),20.1,120.0,2024-07-11 00:43:18,357.4499999822583,0.21641075589296432,0.9988032268986624,1.0041504071287093,0.2161517613214715
143,2024-07-10,24-056,6,Pt1Sn4Ca4 (#3),20.1,120.0,2024-07-11 01:16:46,390.91666665603407,0.21152844203007118,0.998794576833394,1.0032433131937533,0.21127346074565206
144,2024-07-15,24-058,1,Pt1Sn8Fe1Ca1,20.0,120.1,2024-07-15 17:29:50,9,0.21356185644369352,0.9976530374961216,0.7829690404465709,0.2130606347743615
144,2024-07-15,24-058,1,Pt1Sn8Fe1Ca1,20.0,120.1,2024-07-15 17:35:22,14.533333327621222,0.26058927966289497,0.9969781559404808,1.0030750056989362,0.25980181949617126
144,2024-07-15,24-058,1,Pt1Sn8Fe1Ca1,20.0,120.1,2024-07-15 18:09:20,48.49999999254942,0.23909122049015732,0.9987919030513057,1.008409931926226,0.23880237511622357
144,2024-07-15,24-058,1,Pt1Sn8Fe1Ca1,20.0,120.1,2024-07-15 18:42:59,82.14999999012798,0.22816037203543812,0.9992302827716144,1.00863493239271,0.22798475306624758
144,2024-07-15,24-058,1,Pt1Sn8Fe1Ca1,20.0,120.1,2024-07-15 19:16:46,115.933333320776,0.22097202054903198,0.999244617967674,1.01180732568976,0.22080510225506247
144,2024-07-15,24-058,1,Pt1Sn8Fe1Ca1,20.0,120.1,2024-07-15 19:50:31,149.683333320776,0.21458459841213418,0.9992528521348901,1.0104396852133568,0.2144242719875451
144,2024-07-15,24-058,1,Pt1Sn8Fe1Ca1,20.0,120.1,2024-07-15 20:35:14,194.39999999455176,0.2072290349050938,0.9992857358322733,1.0103166799608454,0.20708101863094852
144,2024-07-15,24-058,1,Pt1Sn8Fe1Ca1,20.0,120.1,2024-07-15 21:09:01,228.18333333567716,0.20221822174363324,0.999287956076188,1.0098978271396162,0.20207423348755663
144,2024-07-15,24-058,1,Pt1Sn8Fe1Ca1,20.0,120.1,2024-07-15 21:42:49,261.9833333264105,0.19813802999576188,0.9987688688970765,1.009751189637715,0.19789409610436212
144,2024-07-15,24-058,1,Pt1Sn8Fe1Ca1,20.0,120.1,2024-07-15 22:16:36,295.76666664658114,0.19456585161032555,0.998760945045137,1.010731922135091,0.19432477382784064
144,2024-07-15,24-058,1,Pt1Sn8Fe1Ca1,20.0,120.1,2024-07-15 22:50:21,329.51666664658114,0.19068678595184163,0.9992920274618469,1.0099998793337928,0.19055178494399905
144,2024-07-15,24-058,1,Pt1Sn8Fe1Ca1,20.0,120.1,2024-07-15 23:24:08,363.29999998770654,0.1871278424708555,0.9987473784266441,1.0093488849100698,0.18689344209840097
145,2024-07-15,24-058,2,Pt1Sn1Fe1Ca4,20.0,120.0,2024-07-15 17:41:02,20.1999999883119,0.32061183382902303,0.9962690357191583,1.0083944719417652,0.3194156425289918
145,2024-07-15,24-058,2,Pt1Sn1Fe1Ca4,20.0,120.0,2024-07-15 18:14:51,54.01666666008532,0.29864996867422994,0.9973353637665875,1.0091192964777063,0.29785417514659307
145,2024-07-15,24-058,2,Pt1Sn1Fe1Ca4,20.0,120.0,2024-07-15 18:48:37,87.78333332017064,0.28277651468851267,0.9980273110247749,1.007119390346273,0.28221868457553406
145,2024-07-15,24-058,2,Pt1Sn1Fe1Ca4,20.0,120.0,2024-07-15 19:22:24,121.56666667177342,0.2717896699773369,0.9982264987003724,1.0121382904726068,0.2713076506444067
145,2024-07-15,24-058,2,Pt1Sn1Fe1Ca4,20.0,120.0,2024-07-15 19:56:09,155.31666667177342,0.26028172966266855,0.9983627004812101,1.0116264829182393,0.2598555705119421
145,2024-07-15,24-058,2,Pt1Sn1Fe1Ca4,20.0,120.0,2024-07-15 20:40:52,200.03333331411704,0.24646998630895248,0.9984807685165692,1.0082206060801342,0.24609554134603115
145,2024-07-15,24-058,2,Pt1Sn1Fe1Ca4,20.0,120.0,2024-07-15 21:14:38,233.79999999515712,0.23883864816153907,0.9985282824304685,1.0120926481312245,0.2384871451267566
145,2024-07-15,24-058,2,Pt1Sn1Fe1Ca4,20.0,120.0,2024-07-15 21:48:27,267.61666665645316,0.23043834225519186,0.9978838647556719,1.0109284536356775,0.2299507035575011
145,2024-07-15,24-058,2,Pt1Sn1Fe1Ca4,20.0,120.0,2024-07-15 22:22:13,301.38333332701586,0.22263112054118198,0.9978795066924935,1.0092425568248131,0.2221590327400317
145,2024-07-15,24-058,2,Pt1Sn1Fe1Ca4,20.0,120.0,2024-07-15 22:55:59,335.1499999871012,0.2160759664096164,0.9978969504771993,1.0114102487809296,0.21562154795156996
145,2024-07-15,24-058,2,Pt1Sn1Fe1Ca4,20.0,120.0,2024-07-15 23:29:46,368.9333333282266,0.20854896527352293,0.9978836689577931,1.0081088809335559,0.20810760662449446
146,2024-07-15,24-058,3,Pt1Sn4Ga4/Al2O3,20.1,119.9,2024-07-15 17:46:42,25.86666665947996,0.28580844143644224,0.9977200719648532,1.0051916653010171,0.2851568187581297
146,2024-07-15,24-058,3,Pt1Sn4Ga4/Al2O3,20.1,119.9,2024-07-15 18:20:29,59.64999999012798,0.2621055652951837,0.9979608361961626,1.0078278413098851,0.2615710891136494
146,2024-07-15,24-058,3,Pt1Sn4Ga4/Al2O3,20.1,119.9,2024-07-15 18:54:15,93.4166666502133,0.24719883983221896,0.998470060671467,1.0065661884083208,0.24682064060519193
146,2024-07-15,24-058,3,Pt1Sn4Ga4/Al2O3,20.1,119.9,2024-07-15 19:28:01,127.183333320776,0.2363648059944984,0.9985674931016617,1.0084699211500545,0.2360262117793869
146,2024-07-15,24-058,3,Pt1Sn4Ga4/Al2O3,20.1,119.9,2024-07-15 20:01:47,160.9499999913387,0.2269672918597748,0.998648424483441,1.0081622569625035,0.22666052842503742
146,2024-07-15,24-058,3,Pt1Sn4Ga4/Al2O3,20.1,119.9,2024-07-15 20:07:19,166.48333331895992,0.22589454353541844,0.9986344809213784,1.0084699344987278,0.22558608022646431
146,2024-07-15,24-058,3,Pt1Sn4Ga4/Al2O3,20.1,119.9,2024-07-15 20:12:50,171.99999998649582,0.22428505245965488,0.9986409242728916,1.0085289159268258,0.22398023208890375
146,2024-07-15,24-058,3,Pt1Sn4Ga4/Al2O3,20.1,119.9,2024-07-15 20:46:30,205.66666665463708,0.21698551219877293,0.9986912341457891,1.0086069160384998,0.21670152896954872
146,2024-07-15,24-058,3,Pt1Sn4Ga4/Al2O3,20.1,119.9,2024-07-15 21:20:16,239.43333333567716,0.21022569691989484,0.9987227260998726,1.0085392961712663,0.20995718112408296
146,2024-07-15,24-058,3,Pt1Sn4Ga4/Al2O3,20.1,119.9,2024-07-15 21:54:05,273.2499999864958,0.20481536226786123,0.9987560831738636,1.0110321432040366,0.204560588992485
146,2024-07-15,24-058,3,Pt1Sn4Ga4/Al2O3,20.1,119.9,2024-07-15 22:27:51,307.01666664658114,0.19874089919461335,0.9980566416072546,1.0082871458339056,0.19835467440018173
146,2024-07-15,24-058,3,Pt1Sn4Ga4/Al2O3,20.1,119.9,2024-07-15 23:01:36,340.76666664658114,0.19376423284255037,0.9980263128443732,1.0099414926921957,0.19338180286496914
146,2024-07-15,24-058,3,Pt1Sn4Ga4/Al2O3,20.1,119.9,2024-07-15 23:35:23,374.54999998770654,0.18904350002436532,0.9980745345872604,1.0095579442381697,0.18867950330356517
147,2024-07-15,24-058,4,Pt1Fe4Cu4/Al2O3,19.9,120.2,2024-07-15 17:52:21,31.51666666008532,0.17823165585587605,0.9950924340699734,1.0051355104890805,0.17735697225394553
147,2024-07-15,24-058,4,Pt1Fe4Cu4/Al2O3,19.9,120.2,2024-07-15 18:26:06,65.26666666008532,0.13316954762779765,0.9953218207712088,1.0047470914632353,0.13254655661617776
147,2024-07-15,24-058,4,Pt1Fe4Cu4/Al2O3,19.9,120.2,2024-07-15 18:59:53,99.04999999073334,0.10284735214899948,0.9959738245598776,1.0056007953194184,0.10243327066569556
147,2024-07-15,24-058,4,Pt1Fe4Cu4/Al2O3,19.9,120.2,2024-07-15 19:33:39,132.81666667177342,0.08093812290143358,0.9953394720394951,1.0074543918038321,0.08056090851658067
147,2024-07-15,24-058,4,Pt1Fe4Cu4/Al2O3,19.9,120.2,2024-07-15 20:18:21,177.51666665403172,0.06012206852725544,0.9945599611132222,1.0054692454406635,0.059795002136513654
147,2024-07-15,24-058,4,Pt1Fe4Cu4/Al2O3,19.9,120.2,2024-07-15 20:52:08,211.29999999515712,0.04944657326880541,0.9939956174495493,1.0046552852514177,0.04914967712709061
147,2024-07-15,24-058,4,Pt1Fe4Cu4/Al2O3,19.9,120.2,2024-07-15 21:25:56,245.09999999636784,0.04186203895424711,0.9932947290753511,1.0076600246595913,0.041581342641600676
147,2024-07-15,24-058,4,Pt1Fe4Cu4/Al2O3,19.9,120.2,2024-07-15 21:59:43,278.88333332701586,0.03563013885312928,0.9937385615317096,1.0039935257145776,0.035407042931083765
147,2024-07-15,24-058,4,Pt1Fe4Cu4/Al2O3,19.9,120.2,2024-07-15 22:33:28,312.63333332701586,0.031631246747745465,0.9824173611610146,1.0067735054868265,0.031075085960153025
147,2024-07-15,24-058,4,Pt1Fe4Cu4/Al2O3,19.9,120.2,2024-07-15 23:07:14,346.3999999871012,0.02821021020288501,0.9810123007689365,1.006304222633993,0.02767456321630755
147,2024-07-15,24-058,4,Pt1Fe4Cu4/Al2O3,19.9,120.2,2024-07-15 23:41:01,380.1833333282266,0.025526171233119743,0.9795848740843274,1.0059374240263241,0.025005051233250582
148,2024-07-15,24-058,5,Pt1Sn1,20.0,120.1,2024-07-15 17:58:01,37.183333320776,0.2667904336140947,0.9952118516644488,1.0050311519015125,0.2655130014434444
148,2024-07-15,24-058,5,Pt1Sn1,20.0,120.1,2024-07-15 18:31:44,70.89999999012798,0.23450573638300692,0.9964909685753267,1.0043587111232837,0.2336828483847728
148,2024-07-15,24-058,5,Pt1Sn1,20.0,120.1,2024-07-15 19:05:31,104.683333320776,0.20990966434942845,0.9969213390244588,1.0056503497583547,0.2092634236574069
148,2024-07-15,24-058,5,Pt1Sn1,20.0,120.1,2024-07-15 19:39:16,138.433333320776,0.18877933142910078,0.997362304946868,1.0060921068460664,0.18828138912045667
148,2024-07-15,24-058,5,Pt1Sn1,20.0,120.1,2024-07-15 20:23:59,183.14999999455176,0.16488622860192073,0.997573253728235,1.0076659053945038,0.16448609156139563
148,2024-07-15,24-058,5,Pt1Sn1,20.0,120.1,2024-07-15 20:57:45,216.91666665463708,0.14860530798877525,0.9976244614851154,1.0049574062723572,0.14825229035613163
148,2024-07-15,24-058,5,Pt1Sn1,20.0,120.1,2024-07-15 21:31:34,250.7333333264105,0.13470338077617688,0.9976943440226574,1.0063063049851306,0.13439280112112204
148,2024-07-15,24-058,5,Pt1Sn1,20.0,120.1,2024-07-15 22:05:20,284.4999999864958,0.12162940181161164,0.9953383328770103,1.005981034548611,0.12106240602799755
148,2024-07-15,24-058,5,Pt1Sn1,20.0,120.1,2024-07-15 22:39:06,318.26666664658114,0.10986652087799978,0.9951632881747337,1.007194397426337,0.10933512817726829
148,2024-07-15,24-058,5,Pt1Sn1,20.0,120.1,2024-07-15 23:12:52,352.0333333276212,0.09889886828240158,0.9948960074001452,1.005902966551939,0.09839408919055417
148,2024-07-15,24-058,5,Pt1Sn1,20.0,120.1,2024-07-15 23:46:39,385.81666665826924,0.08895626385232296,0.9946521944846616,1.0036622575731569,0.0884805430538696
149,2024-07-15,24-058,6,Pt1Ga1,20.0,120.1,2024-07-15 18:03:40,42.83333331090398,0.24183457931183736,0.9935875500855363,1.0030800633998758,0.24028382718441482
149,2024-07-15,24-058,6,Pt1Ga1,20.0,120.1,2024-07-15 18:37:22,76.53333332017064,0.21244673415315105,0.9951376322492479,1.006007018808586,0.21141374000425217
149,2024-07-15,24-058,6,Pt1Ga1,20.0,120.1,2024-07-15 19:11:09,110.31666667177342,0.19010564599891153,0.9956612139093195,1.0050812298879734,0.18928081826629162
149,2024-07-15,24-058,6,Pt1Ga1,20.0,120.1,2024-07-15 19:44:54,144.06666667177342,0.17251893738225596,0.996146990553476,1.0086631832957027,0.17185422028681785
149,2024-07-15,24-058,6,Pt1Ga1,20.0,120.1,2024-07-15 20:29:37,188.78333331411704,0.15115549458325533,0.9966471015239915,1.0064456940727786,0.15064868555582683
149,2024-07-15,24-058,6,Pt1Ga1,20.0,120.1,2024-07-15 21:03:23,222.54999999515712,0.1368874466688282,0.9967796248811915,1.0021759593506054,0.1364466177414987
149,2024-07-15,24-058,6,Pt1Ga1,20.0,120.1,2024-07-15 21:37:11,256.34999999636784,0.12466538478127323,0.9968599427677474,1.0059972661653778,0.12427392833817924
149,2024-07-15,24-058,6,Pt1Ga1,20.0,120.1,2024-07-15 22:10:58,290.13333332701586,0.11329095339421603,0.9937605336309974,1.006629957382757,0.11258407830060058
149,2024-07-15,24-058,6,Pt1Ga1,20.0,120.1,2024-07-15 22:44:43,323.88333332701586,0.10248162424333179,0.9935220158767609,1.0062346228762478,0.10181774990855974
149,2024-07-15,24-058,6,Pt1Ga1,20.0,120.1,2024-07-15 23:18:30,357.66666666814126,0.09267291793978505,0.9932773044565381,1.0062096842590407,0.09204990612735164
149,2024-07-15,24-058,6,Pt1Ga1,20.0,120.1,2024-07-15 23:52:16,391.4333333282266,0.08336299496895777,0.9929822665478869,1.0044598262464939,0.08277797569049578
150,2024-07-30,24-061,1,"Pt1Sn4Ca4(#3,425-600 um)",20.2,119.8,2024-07-30 15:46:41,9,0.2338090682825413,0.9959437743815163,0.7723495337277128,0.23286068594993986
150,2024-07-30,24-061,1,"Pt1Sn4Ca4(#3,425-600 um)",20.2,119.8,2024-07-30 15:52:21,14.666666671168059,0.2925771381688046,0.9973224944986527,1.0069230706121166,0.2917937612717892
150,2024-07-30,24-061,1,"Pt1Sn4Ca4(#3,425-600 um)",20.2,119.8,2024-07-30 16:26:13,48.53333333367482,0.2656843722748698,0.9982512000395745,1.0132818363594156,0.2652197434551498
150,2024-07-30,24-061,1,"Pt1Sn4Ca4(#3,425-600 um)",20.2,119.8,2024-07-30 17:00:05,82.40000001713634,0.24943586258239336,0.9986984855607324,1.0148302753592389,0.2491112182055712
150,2024-07-30,24-061,1,"Pt1Sn4Ca4(#3,425-600 um)",20.2,119.8,2024-07-30 17:33:56,116.2500000090804,0.23739470602688983,0.9987951134639375,1.0174725196925796,0.2371086723418655
150,2024-07-30,24-061,1,"Pt1Sn4Ca4(#3,425-600 um)",20.2,119.8,2024-07-30 18:07:48,150.11666667158715,0.2257101247468976,0.9988335181190104,1.0118685684533162,0.22544683797602447
150,2024-07-30,24-061,1,"Pt1Sn4Ca4(#3,425-600 um)",20.2,119.8,2024-07-30 18:52:45,195.06666665989906,0.2135353392847091,0.9988845402261565,1.0121744396726582,0.21329714920344298
150,2024-07-30,24-061,1,"Pt1Sn4Ca4(#3,425-600 um)",20.2,119.8,2024-07-30 19:26:15,228.5666666852776,0.20523758342117626,0.9982853510371659,1.011397367267868,0.20488567301162855
150,2024-07-30,24-061,1,"Pt1Sn4Ca4(#3,425-600 um)",20.2,119.8,2024-07-30 19:59:46,262.0833333393093,0.1971433822594699,0.9982967158674028,1.0100094142413258,0.19680759106462078
150,2024-07-30,24-061,1,"Pt1Sn4Ca4(#3,425-600 um)",20.2,119.8,2024-07-30 20:33:17,295.6000000038184,0.19112176683718707,0.9982691927133458,1.0133314542138543,0.19079097189050703
150,2024-07-30,24-061,1,"Pt1Sn4Ca4(#3,425-600 um)",20.2,119.8,2024-07-30 21:06:49,329.1333333388902,0.18349827819608128,0.998276732960408,1.0073876408259506,0.18318206166144407
150,2024-07-30,24-061,1,"Pt1Sn4Ca4(#3,425-600 um)",20.2,119.8,2024-07-30 21:40:20,362.6500000033993,0.1777382203300774,0.9982221860844414,1.008729659439392,0.17742223484864797
151,2024-07-30,24-061,2,"Pt1Sn4Ca4(#3,75-180 um)",20.0,120.0,2024-07-30 15:58:00,20.31666667177342,0.3100683156577264,0.9985115833558259,1.0119819653013884,0.30960680481587044
151,2024-07-30,24-061,2,"Pt1Sn4Ca4(#3,75-180 um)",20.0,120.0,2024-07-30 16:31:52,54.1833333238028,0.28739323920663806,0.9987701841362366,1.014342769214972,0.2870397984419234
151,2024-07-30,24-061,2,"Pt1Sn4Ca4(#3,75-180 um)",20.0,120.0,2024-07-30 17:05:43,88.03333333670162,0.2746369184964799,0.9992081501497392,1.0178030444090491,0.2744194472936924
151,2024-07-30,24-061,2,"Pt1Sn4Ca4(#3,75-180 um)",20.0,120.0,2024-07-30 17:39:35,121.90000000968575,0.2633531531641029,0.9992509920188013,1.0171829631132225,0.26315589955050916
151,2024-07-30,24-061,2,"Pt1Sn4Ca4(#3,75-180 um)",20.0,120.0,2024-07-30 18:13:27,155.7666666721925,0.25219567898614725,0.9992970389529287,1.0108009226392825,0.2520183952475803
151,2024-07-30,24-061,2,"Pt1Sn4Ca4(#3,75-180 um)",20.0,120.0,2024-07-30 18:58:21,200.66666666977108,0.24201543764514027,0.9993350547723919,1.0120679873201959,0.24185451063487065
151,2024-07-30,24-061,2,"Pt1Sn4Ca4(#3,75-180 um)",20.0,120.0,2024-07-30 19:31:50,234.15000000363216,0.234232306898833,0.9993342351957499,1.0091978330769915,0.23407636327288148
151,2024-07-30,24-061,2,"Pt1Sn4Ca4(#3,75-180 um)",20.0,120.0,2024-07-30 20:05:21,267.66666666814126,0.22871836175937638,0.9989544196032891,1.0116848032989512,0.22847921832395296
151,2024-07-30,24-061,2,"Pt1Sn4Ca4(#3,75-180 um)",20.0,120.0,2024-07-30 20:38:53,301.20000000321306,0.22206768333999527,0.9989310799868022,1.011378555304154,0.22183031074898868
151,2024-07-30,24-061,2,"Pt1Sn4Ca4(#3,75-180 um)",20.0,120.0,2024-07-30 21:12:24,334.71666666772217,0.21653843802251557,0.9989159682058741,1.0108038303294447,0.21630370347104882
151,2024-07-30,24-061,2,"Pt1Sn4Ca4(#3,75-180 um)",20.0,120.0,2024-07-30 21:45:55,368.23333334270865,0.2111605701279504,0.9988953827752558,1.0091619058533872,0.21092731852500024
152,2024-07-30,24-061,3,Pt1Cu8,19.8,120.1,2024-07-30 16:03:39,25.96666667237878,0.2745029113222704,0.9861537884487442,1.0092771542688859,0.27070208594066664
152,2024-07-30,24-061,3,Pt1Cu8,19.8,120.1,2024-07-30 16:37:30,59.816666685277596,0.24235963103067495,0.9877119497109105,1.0145966938228699,0.23938150369652483
152,2024-07-30,24-061,3,Pt1Cu8,19.8,120.1,2024-07-30 17:11:22,93.68333333730698,0.21624296125755527,0.9890426411223494,1.0152078477048945,0.21387350952629033
152,2024-07-30,24-061,3,Pt1Cu8,19.8,120.1,2024-07-30 17:45:13,127.53333333972842,0.1934153680630996,0.9896085479004766,1.0169908479433483,0.1914055015305602
152,2024-07-30,24-061,3,Pt1Cu8,19.8,120.1,2024-07-30 18:19:05,161.40000000223517,0.1705228496543923,0.9902528977638099,1.0116233967994392,0.16886074600520445
152,2024-07-30,24-061,3,Pt1Cu8,19.8,120.1,2024-07-30 18:24:45,167.06666667340323,0.1671218231819879,0.9902963836783907,1.0105092202091852,0.16550013713086206
152,2024-07-30,24-061,3,Pt1Cu8,19.8,120.1,2024-07-30 18:30:25,172.7333333340939,0.16400886671096246,0.9903350805738668,1.0107342035126443,0.1624237342290296
152,2024-07-30,24-061,3,Pt1Cu8,19.8,120.1,2024-07-30 19:03:56,206.2500000090804,0.14418044971609406,0.9833637348784421,1.011296514194982,0.14178182552927168
152,2024-07-30,24-061,3,Pt1Cu8,19.8,120.1,2024-07-30 19:37:25,239.73333334294148,0.1253160233968743,0.9834649919328717,1.0126708796093737,0.12324392193906655
152,2024-07-30,24-061,3,Pt1Cu8,19.8,120.1,2024-07-30 20:10:56,273.2500000074506,0.1075406321767581,0.9831679941092846,1.0120163670545121,0.10573050762246765
152,2024-07-30,24-061,3,Pt1Cu8,19.8,120.1,2024-07-30 20:44:28,306.78333335299976,0.09167865527248352,0.9806922479619854,1.0117779402116023,0.08990854652930379
152,2024-07-30,24-061,3,Pt1Cu8,19.8,120.1,2024-07-30 21:17:59,340.3000000070315,0.07732729875805508,0.9810738214028716,1.0092527006266643,0.07586378849132662
152,2024-07-30,24-061,3,Pt1Cu8,19.8,120.1,2024-07-30 21:51:31,373.83333335258067,0.06506232396912275,0.9814858653298257,1.0096962596540053,0.0638577513412039
153,2024-07-30,24-061,4,Pt1Ca1,20.2,119.9,2024-07-30 16:09:17,31.59999999194406,0.19144622189406618,0.9712738299662774,1.0055210571571314,0.18594670517162346
153,2024-07-30,24-061,4,Pt1Ca1,20.2,119.9,2024-07-30 16:43:09,65.46666667540558,0.13860303845566066,0.9820325769124053,1.0077706353401625,0.13611269902250164
153,2024-07-30,24-061,4,Pt1Ca1,20.2,119.9,2024-07-30 17:17:00,99.31666667782702,0.10520250438749462,0.986379011563308,1.0097229617391958,0.10376954229172151
153,2024-07-30,24-061,4,Pt1Ca1,20.2,119.9,2024-07-30 17:50:52,133.18333334033377,0.08227693003477657,0.9810677865270748,1.0100021015414695,0.08071924563146125
153,2024-07-30,24-061,4,Pt1Ca1,20.2,119.9,2024-07-30 18:36:00,178.31666667340323,0.060015380605730695,0.9908191470842888,1.006492097389172,0.05946438822370905
153,2024-07-30,24-061,4,Pt1Ca1,20.2,119.9,2024-07-30 19:09:31,211.83333333791234,0.04869418686936284,0.9913508829517612,1.006114402975798,0.048273025147560905
153,2024-07-30,24-061,4,Pt1Ca1,20.2,119.9,2024-07-30 19:43:00,245.31666667177342,0.03995670759277791,0.9909664730403619,1.0046361357594984,0.039595757597520174
153,2024-07-30,24-061,4,Pt1Ca1,20.2,119.9,2024-07-30 20:16:31,278.8333333362825,0.03336573182471722,0.9794723599579099,1.0028559805447732,0.032680812092078515
153,2024-07-30,24-061,4,Pt1Ca1,20.2,119.9,2024-07-30 20:50:03,312.3666666713543,0.028200170897510587,0.9700884016423779,1.0056189306229522,0.027356658712007945
153,2024-07-30,24-061,4,Pt1Ca1,20.2,119.9,2024-07-30 21:23:35,345.9000000169035,0.02351979770977421,0.9787624769291604,1.0024054473209225,0.0230202954632914
153,2024-07-30,24-061,4,Pt1Ca1,20.2,119.9,2024-07-30 21:57:06,379.41666667093523,0.020099644133445668,0.9772708893526991,1.0058974506534064,0.01964279709796521
154,2024-07-30,24-061,5,Pt1Ga4Cu4,20.0,119.8,2024-07-30 16:14:56,37.25000001350418,0.07848966721422125,0.9964337904114168,1.0037973661178767,0.07820975661039718
154,2024-07-30,24-061,5,Pt1Ga4Cu4,20.0,119.8,2024-07-30 16:48:47,71.10000000544824,0.05642900551250174,0.9957058415090515,1.0055030249528307,0.05618669041934445
154,2024-07-30,24-061,5,Pt1Ga4Cu4,20.0,119.8,2024-07-30 17:22:39,104.966666667955,0.045347843403951635,0.9974166865849334,1.0066059903418278,0.04523069571174187
154,2024-07-30,24-061,5,Pt1Ga4Cu4,20.0,119.8,2024-07-30 17:56:31,138.83333334093913,0.03859472967282771,0.9971324568983624,1.0064259820236885,0.038484057621994826
154,2024-07-30,24-061,5,Pt1Ga4Cu4,20.0,119.8,2024-07-30 18:41:35,183.90000000223517,0.032514071951267196,0.9966565864531323,1.0031511342219488,0.032405363962641494
154,2024-07-30,24-061,5,Pt1Ga4Cu4,20.0,119.8,2024-07-30 19:15:06,217.4166666562669,0.029271131731404918,0.9963032705005136,1.0023558886584327,0.02916292427525008
154,2024-07-30,24-061,5,Pt1Ga4Cu4,20.0,119.8,2024-07-30 19:48:35,250.90000000060536,0.026889801626728556,0.9895375023554477,1.0019945382633504,0.02660846714054643
154,2024-07-30,24-061,5,Pt1Ga4Cu4,20.0,119.8,2024-07-30 20:22:07,284.43333333567716,0.024866504224160417,0.9881426316884064,1.0028164229618848,0.02457165292495275
154,2024-07-30,24-061,5,Pt1Ga4Cu4,20.0,119.8,2024-07-30 20:55:38,317.95000000018626,0.023120399368238873,0.9871641857723178,1.0016788438854052,0.02282363021707834
154,2024-07-30,24-061,5,Pt1Ga4Cu4,20.0,119.8,2024-07-30 21:29:10,351.48333333525807,0.02156758288599752,0.9861542110329812,0.9998112168776563,0.02126896268482931
154,2024-07-30,24-061,5,Pt1Ga4Cu4,20.0,119.8,2024-07-30 22:02:41,384.99999999976717,0.020312796899717805,0.9853069666595491,1.0009474882240879,0.02001434029763244
155,2024-07-30,24-061,6,Pt1Fe4,19.9,119.8,2024-07-30 16:20:35,42.90000000363216,0.24330005701912405,0.994501809535139,1.0072015885647145,0.24196234696552135
155,2024-07-30,24-061,6,Pt1Fe4,19.9,119.8,2024-07-30 16:54:26,76.7500000060536,0.21194027105042001,0.9955146302791211,1.0081399639626114,0.2109896405760156
155,2024-07-30,24-061,6,Pt1Fe4,19.9,119.8,2024-07-30 17:28:18,110.61666666856036,0.18849325350666588,0.9965029773329419,1.0100742327976946,0.18783408832656553
155,2024-07-30,24-061,6,Pt1Fe4,19.9,119.8,2024-07-30 18:02:09,144.46666668145917,0.16892538945469074,0.9969158317970436,1.0095849222545032,0.16840439513986255
155,2024-07-30,24-061,6,Pt1Fe4,19.9,119.8,2024-07-30 18:47:11,189.50000000162981,0.1458180376257452,0.9970872695033444,1.0043865328287682,0.1453933089805902
155,2024-07-30,24-061,6,Pt1Fe4,19.9,119.8,2024-07-30 19:20:41,223.0000000060536,0.13179098157876146,0.9971326706610593,1.004156438529325,0.13141309343067287
155,2024-07-30,24-061,6,Pt1Fe4,19.9,119.8,2024-07-30 19:54:11,256.5,0.1194083034088669,0.9936531299252824,1.0040587917143071,0.11865043442128838
155,2024-07-30,24-061,6,Pt1Fe4,19.9,119.8,2024-07-30 20:27:42,290.0166666749865,0.10810384195119146,0.9934422834721054,1.0040444816663048,0.10739492760009924
155,2024-07-30,24-061,6,Pt1Fe4,19.9,119.8,2024-07-30 21:01:14,323.5499999995809,0.09825293024992336,0.9932102641437693,1.0042442393996578,0.09758581880642572
155,2024-07-30,24-061,6,Pt1Fe4,19.9,119.8,2024-07-30 21:34:45,357.0666666745674,0.08925649854393254,0.9929357611173377,1.0019305177553293,0.0886259693163882
155,2024-07-30,24-061,6,Pt1Fe4,19.9,119.8,2024-07-30 22:08:17,390.5999999991618,0.08180194899646913,0.9923911546709777,1.0027403961807024,0.08117953061894242
156,2024-08-13,24-064,1,Pt1Sn1.5Ga0.5Fe0.5Cu6.5Ca2.5,19.8,120.2,2024-08-13 14:07:45,9,0.25709267342757935,0.9957985689661607,0.755229259981529,0.256012516290868
156,2024-08-13,24-064,1,Pt1Sn1.5Ga0.5Fe0.5Cu6.5Ca2.5,19.8,120.2,2024-08-13 14:13:22,14.61666665947996,0.33648434791229576,0.9964481330540202,1.0077942083001339,0.3352892002791065
156,2024-08-13,24-064,1,Pt1Sn1.5Ga0.5Fe0.5Cu6.5Ca2.5,19.8,120.2,2024-08-13 14:47:01,48.2666666675359,0.3172855704788454,0.997507722395881,1.0142573309490621,0.3164948067574309
156,2024-08-13,24-064,1,Pt1Sn1.5Ga0.5Fe0.5Cu6.5Ca2.5,19.8,120.2,2024-08-13 15:20:48,82.04999998770654,0.3013079438092833,0.9977819934579736,1.0153644185067068,0.3006396408187498
156,2024-08-13,24-064,1,Pt1Sn1.5Ga0.5Fe0.5Cu6.5Ca2.5,19.8,120.2,2024-08-13 15:54:35,115.83333332883194,0.2856647579700286,0.99794161996552,1.0138291609862249,0.2850767513356685
156,2024-08-13,24-064,1,Pt1Sn1.5Ga0.5Fe0.5Cu6.5Ca2.5,19.8,120.2,2024-08-13 16:28:22,149.61666665947996,0.2719491576952817,0.9979911750945734,1.013680485172581,0.27140285945429365
156,2024-08-13,24-064,1,Pt1Sn1.5Ga0.5Fe0.5Cu6.5Ca2.5,19.8,120.2,2024-08-13 17:13:13,194.46666667680256,0.25324677452370103,0.9981426511649152,1.0125704083395668,0.25277640692205045
156,2024-08-13,24-064,1,Pt1Sn1.5Ga0.5Fe0.5Cu6.5Ca2.5,19.8,120.2,2024-08-13 17:47:00,228.2499999969732,0.24057733847987717,0.9981080693280738,1.01303567048129,0.24012218283423672
156,2024-08-13,24-064,1,Pt1Sn1.5Ga0.5Fe0.5Cu6.5Ca2.5,19.8,120.2,2024-08-13 18:20:46,262.0166666675359,0.22830643192669584,0.9980816327251332,1.013381427275869,0.22786845633904604
156,2024-08-13,24-064,1,Pt1Sn1.5Ga0.5Fe0.5Cu6.5Ca2.5,19.8,120.2,2024-08-13 18:54:33,295.79999998770654,0.21598510907510796,0.9980526011959834,1.0125458082721737,0.21556449993200968
156,2024-08-13,24-064,1,Pt1Sn1.5Ga0.5Fe0.5Cu6.5Ca2.5,19.8,120.2,2024-08-13 19:28:20,329.58333332883194,0.20472791524888043,0.9979735431979445,1.0145009361333408,0.2043130429724537
156,2024-08-13,24-064,1,Pt1Sn1.5Ga0.5Fe0.5Cu6.5Ca2.5,19.8,120.2,2024-08-13 20:02:06,363.34999999939464,0.19249566877240407,0.9978951175544729,1.0100744171938316,0.19209048801836504
157,2024-08-13,24-064,2,Pt1Sn1.5Ga0.5Fe0.5Cu6Ca3,19.8,120.2,2024-08-13 14:19:01,20.26666666008532,0.3311629017823753,0.9968261044632823,1.0082864985821762,0.33011182532648176
157,2024-08-13,24-064,2,Pt1Sn1.5Ga0.5Fe0.5Cu6Ca3,19.8,120.2,2024-08-13 14:52:39,53.89999999757856,0.31552457274198303,0.9974069192459462,1.0110722056653854,0.31470639204497475
157,2024-08-13,24-064,2,Pt1Sn1.5Ga0.5Fe0.5Cu6Ca3,19.8,120.2,2024-08-13 15:26:26,87.68333332822658,0.303066961303389,0.9977984804278323,1.011018360729278,0.3023997534564022
157,2024-08-13,24-064,2,Pt1Sn1.5Ga0.5Fe0.5Cu6Ca3,19.8,120.2,2024-08-13 16:00:12,121.44999999878928,0.29242693142295767,0.9979389044908934,1.0090056902767996,0.29182421158786
157,2024-08-13,24-064,2,Pt1Sn1.5Ga0.5Fe0.5Cu6Ca3,19.8,120.2,2024-08-13 16:34:00,155.25,0.28391080014596226,0.9980168750137434,1.0116492685415313,0.28334776954432467
157,2024-08-13,24-064,2,Pt1Sn1.5Ga0.5Fe0.5Cu6Ca3,19.8,120.2,2024-08-13 17:18:50,200.08333332580514,0.27222809300879974,0.9982807000502816,1.009856622581776,0.2717600512621778
157,2024-08-13,24-064,2,Pt1Sn1.5Ga0.5Fe0.5Cu6Ca3,19.8,120.2,2024-08-13 17:52:37,233.86666666693054,0.26493714895426457,0.9983492141647713,1.012984830532259,0.264499794461545
157,2024-08-13,24-064,2,Pt1Sn1.5Ga0.5Fe0.5Cu6Ca3,19.8,120.2,2024-08-13 18:26:24,267.64999999757856,0.2557773118628439,0.9983757908940335,1.0085677299244997,0.25536187602381666
157,2024-08-13,24-064,2,Pt1Sn1.5Ga0.5Fe0.5Cu6Ca3,19.8,120.2,2024-08-13 19:00:11,301.4333333282266,0.24819050711217613,0.9983845361808079,1.0097897181433055,0.24778956432766946
157,2024-08-13,24-064,2,Pt1Sn1.5Ga0.5Fe0.5Cu6Ca3,19.8,120.2,2024-08-13 19:33:58,335.216666669352,0.2407856521467781,0.9984321061921057,1.0130845347448807,0.24040812581374738
157,2024-08-13,24-064,2,Pt1Sn1.5Ga0.5Fe0.5Cu6Ca3,19.8,120.2,2024-08-13 20:07:44,368.9833333294373,0.23226433379914171,0.9984248997718083,1.0085605464537144,0.23189849419397388
158,2024-08-13,24-064,3,Pt1Sn1Ga0.5Fe0.5Cu6Ca3,20.0,120.2,2024-08-13 14:24:39,25.90000000060536,0.3211244292247583,0.9973223898578648,1.0072150650897016,0.32026458319617873
158,2024-08-13,24-064,3,Pt1Sn1Ga0.5Fe0.5Cu6Ca3,20.0,120.2,2024-08-13 14:58:17,59.53333332762122,0.29732642377699303,0.9980142708564688,1.0087010909868284,0.29673601403215716
158,2024-08-13,24-064,3,Pt1Sn1Ga0.5Fe0.5Cu6Ca3,20.0,120.2,2024-08-13 15:32:04,93.31666666874662,0.27851674428907913,0.9981320991387793,1.0089404657072403,0.2779965026225572
158,2024-08-13,24-064,3,Pt1Sn1Ga0.5Fe0.5Cu6Ca3,20.0,120.2,2024-08-13 16:05:50,127.08333332883194,0.26080400510289853,0.9982153140932655,1.0065363885563143,0.2603385518705715
158,2024-08-13,24-064,3,Pt1Sn1Ga0.5Fe0.5Cu6Ca3,20.0,120.2,2024-08-13 16:39:37,160.86666665947996,0.24671348460834985,0.9982114122672003,1.0101324872887871,0.2462722158962631
158,2024-08-13,24-064,3,Pt1Sn1Ga0.5Fe0.5Cu6Ca3,20.0,120.2,2024-08-13 16:45:15,166.5,0.2442803494271702,0.9982046603912472,1.0081747275289765,0.24384178324020364
158,2024-08-13,24-064,3,Pt1Sn1Ga0.5Fe0.5Cu6Ca3,20.0,120.2,2024-08-13 16:50:53,172.13333331956528,0.24247637536193037,0.9982101803490531,1.0094779175907238,0.2420423863804172
158,2024-08-13,24-064,3,Pt1Sn1Ga0.5Fe0.5Cu6Ca3,20.0,120.2,2024-08-13 17:24:28,205.71666667680256,0.22794732388326977,0.9982018963262559,1.0083554706106737,0.2275374509627751
158,2024-08-13,24-064,3,Pt1Sn1Ga0.5Fe0.5Cu6Ca3,20.0,120.2,2024-08-13 17:58:15,239.4999999969732,0.21504936518628284,0.9981758535162557,1.010125676070428,0.21465708364294683
158,2024-08-13,24-064,3,Pt1Sn1Ga0.5Fe0.5Cu6Ca3,20.0,120.2,2024-08-13 18:32:02,273.2833333276212,0.2029051304492764,0.9981169197023587,1.0099956591406452,0.20252304379583705
158,2024-08-13,24-064,3,Pt1Sn1Ga0.5Fe0.5Cu6Ca3,20.0,120.2,2024-08-13 19:05:49,307.0666666687466,0.18963711220482435,0.9980726983569046,1.0057477359760265,0.18927162428688013
158,2024-08-13,24-064,3,Pt1Sn1Ga0.5Fe0.5Cu6Ca3,20.0,120.2,2024-08-13 19:39:35,340.83333332883194,0.17940408714157152,0.9980105365237126,1.0107251391299432,0.1790471692627067
158,2024-08-13,24-064,3,Pt1Sn1Ga0.5Fe0.5Cu6Ca3,20.0,120.2,2024-08-13 20:13:22,374.61666665947996,0.16805095309496274,0.9979167124266937,1.0051270290582561,0.1677008546326977
159,2024-08-13,24-064,4,Pt1Sn1Ga0.5Fe0.5Cu5.5Ca3.5,20.0,119.8,2024-08-13 14:30:09,31.39999999757856,0.31140007384895974,0.9978496542757067,1.0063029447954626,0.31073045603161403
159,2024-08-13,24-064,4,Pt1Sn1Ga0.5Fe0.5Cu5.5Ca3.5,20.0,119.8,2024-08-13 15:03:55,65.16666666814126,0.2853578543135234,0.9981512744240095,1.0072120102371087,0.28483030594994424
159,2024-08-13,24-064,4,Pt1Sn1Ga0.5Fe0.5Cu5.5Ca3.5,20.0,119.8,2024-08-13 15:37:42,98.94999999878928,0.26437108199487536,0.9981436750098177,1.0090333834985932,0.2638803233486867
159,2024-08-13,24-064,4,Pt1Sn1Ga0.5Fe0.5Cu5.5Ca3.5,20.0,119.8,2024-08-13 16:11:28,132.71666666935198,0.24536129657233646,0.9981432789013212,1.0084587868237656,0.2449057290761914
159,2024-08-13,24-064,4,Pt1Sn1Ga0.5Fe0.5Cu5.5Ca3.5,20.0,119.8,2024-08-13 16:56:25,177.66666666814126,0.2231375816023939,0.9980874428445875,1.0088399078215962,0.22271081822405878
159,2024-08-13,24-064,4,Pt1Sn1Ga0.5Fe0.5Cu5.5Ca3.5,20.0,119.8,2024-08-13 17:30:06,211.34999999636784,0.20928629714218375,0.9980203556269185,1.0126970233108887,0.20887198470168317
159,2024-08-13,24-064,4,Pt1Sn1Ga0.5Fe0.5Cu5.5Ca3.5,20.0,119.8,2024-08-13 18:03:52,245.11666666693054,0.1951880602950127,0.9979619751989601,1.0095867951531379,0.1947902621872646
159,2024-08-13,24-064,4,Pt1Sn1Ga0.5Fe0.5Cu5.5Ca3.5,20.0,119.8,2024-08-13 18:37:40,278.91666666814126,0.18219528861852474,0.9978471875411683,1.0075197319232185,0.18180305633124635
159,2024-08-13,24-064,4,Pt1Sn1Ga0.5Fe0.5Cu5.5Ca3.5,20.0,119.8,2024-08-13 19:11:27,312.6999999987893,0.17066557191575157,0.997747607790063,1.0090239819379427,0.1702811661110641
159,2024-08-13,24-064,4,Pt1Sn1Ga0.5Fe0.5Cu5.5Ca3.5,20.0,119.8,2024-08-13 19:45:13,346.466666669352,0.15962042682880404,0.9976515735646778,1.0089367931425604,0.15924556999882186
159,2024-08-13,24-064,4,Pt1Sn1Ga0.5Fe0.5Cu5.5Ca3.5,20.0,119.8,2024-08-13 20:19:00,380.25,0.14944785745318426,0.9975077200496262,1.0072795983249678,0.14907539155442737
160,2024-08-13,24-064,5,Pt1Sn1Ga0.5Fe0.5Cu5.5Ca4,19.8,120.2,2024-08-13 14:35:46,37.0166666675359,0.2935576692779241,0.9981638814128048,1.0105100184951072,0.2930186625849492
160,2024-08-13,24-064,5,Pt1Sn1Ga0.5Fe0.5Cu5.5Ca4,19.8,120.2,2024-08-13 15:09:33,70.79999998770654,0.26395181619822844,0.9983489502273746,1.009342085612318,0.26351601861211027
160,2024-08-13,24-064,5,Pt1Sn1Ga0.5Fe0.5Cu5.5Ca4,19.8,120.2,2024-08-13 15:43:19,104.56666666874662,0.24070174879173,0.9988201046141594,1.0094586147437834,0.2404177459089669
160,2024-08-13,24-064,5,Pt1Sn1Ga0.5Fe0.5Cu5.5Ca4,19.8,120.2,2024-08-13 16:17:06,138.34999999939464,0.22038269536284355,0.9982570079693848,1.0097246464699463,0.2199985700811406
160,2024-08-13,24-064,5,Pt1Sn1Ga0.5Fe0.5Cu5.5Ca4,19.8,120.2,2024-08-13 17:02:04,183.31666666874662,0.1983159765472203,0.998198276053086,1.0107517440984768,0.19795866590321953
160,2024-08-13,24-064,5,Pt1Sn1Ga0.5Fe0.5Cu5.5Ca4,19.8,120.2,2024-08-13 17:35:44,216.98333333688788,0.18288845222244426,0.9981303221430206,1.0088865782262568,0.18254650973302672
160,2024-08-13,24-064,5,Pt1Sn1Ga0.5Fe0.5Cu5.5Ca4,19.8,120.2,2024-08-13 18:09:30,250.7499999969732,0.1692038957095956,0.9980851819926916,1.0075130404713197,0.16887990104318412
160,2024-08-13,24-064,5,Pt1Sn1Ga0.5Fe0.5Cu5.5Ca4,19.8,120.2,2024-08-13 18:43:17,284.5333333276212,0.15729481867644765,0.99799768888008,1.0080768742716337,0.156979865511906
160,2024-08-13,24-064,5,Pt1Sn1Ga0.5Fe0.5Cu5.5Ca4,19.8,120.2,2024-08-13 19:17:04,318.3166666687466,0.14645677732837165,0.9978651438847826,1.0092854173859065,0.14614411318167714
160,2024-08-13,24-064,5,Pt1Sn1Ga0.5Fe0.5Cu5.5Ca4,19.8,120.2,2024-08-13 19:50:51,352.09999999939464,0.13649980711044118,0.9977578364913411,1.00961476410797,0.13619375222399918
160,2024-08-13,24-064,5,Pt1Sn1Ga0.5Fe0.5Cu5.5Ca4,19.8,120.2,2024-08-13 20:24:37,385.86666665947996,0.1265505485509678,0.9976392614058087,1.0048510829691433,0.12625179578688747
161,2024-08-13,24-064,6,Pt1Sn1Ga0.5Fe1Cu5Ca4,19.8,120.0,2024-08-13 14:41:24,42.64999999757856,0.30798132362594516,0.9981261783172481,1.0113422067848215,0.3074042215438523
161,2024-08-13,24-064,6,Pt1Sn1Ga0.5Fe1Cu5Ca4,19.8,120.0,2024-08-13 15:15:11,76.43333332822658,0.29087525176442613,0.9987120188912947,1.0123000943351141,0.29050060993516363
161,2024-08-13,24-064,6,Pt1Sn1Ga0.5Fe1Cu5Ca4,19.8,120.0,2024-08-13 15:48:57,110.19999999878928,0.27535885024088735,0.9984515354296465,1.0115389668180783,0.27493246681715605
161,2024-08-13,24-064,6,Pt1Sn1Ga0.5Fe1Cu5Ca4,19.8,120.0,2024-08-13 16:22:43,143.96666666935198,0.2626234072131706,0.9985096517216233,1.012622037621032,0.26223200687036907
161,2024-08-13,24-064,6,Pt1Sn1Ga0.5Fe1Cu5Ca4,19.8,120.0,2024-08-13 17:07:43,188.96666666935198,0.24596335675023037,0.9985255829239796,1.0123258697796407,0.24560070417696253
161,2024-08-13,24-064,6,Pt1Sn1Ga0.5Fe1Cu5Ca4,19.8,120.0,2024-08-13 17:41:22,222.61666666693054,0.23471010549087418,0.9985460695230914,1.0122584527336642,0.23436885331526258
161,2024-08-13,24-064,6,Pt1Sn1Ga0.5Fe1Cu5Ca4,19.8,120.0,2024-08-13 18:15:08,256.38333332701586,0.2238572950761053,0.9985456427444245,1.0116933263168948,0.22353172659479786
161,2024-08-13,24-064,6,Pt1Sn1Ga0.5Fe1Cu5Ca4,19.8,120.0,2024-08-13 18:48:55,290.16666666814126,0.2136192755591602,0.9985539739794709,1.0101204321091681,0.21331037652821505
161,2024-08-13,24-064,6,Pt1Sn1Ga0.5Fe1Cu5Ca4,19.8,120.0,2024-08-13 19:22:42,323.9499999987893,0.20458533488472286,0.998503257454785,1.0135603518939629,0.20427912330987383
161,2024-08-13,24-064,6,Pt1Sn1Ga0.5Fe1Cu5Ca4,19.8,120.0,2024-08-13 19:56:28,357.716666669352,0.19504815090709876,0.9984970454620286,1.0111012562640158,0.19475500240357
161,2024-08-13,24-064,6,Pt1Sn1Ga0.5Fe1Cu5Ca4,19.8,120.0,2024-08-13 20:30:16,391.5166666600853,0.18607129609770556,0.9984487136881954,1.010368988338777,0.18578264624304947
